Repository: Risho11/NIPS-pipeline

# Auto-Membranes

Automated membrane fabrication and characterization system for NIPS (Non-solvent
Induced Phase Separation) membranes — polymer membranes made by casting a
polysulfone solution and immersing it in a bath to trigger phase separation.

An Opentrons robot fabricates each batch, a compression tester measures its
mechanical properties, and an LLM active-learning loop suggests the next set of
fabrication parameters to try. See [`docs/PIPELINE_OVERVIEW.md`](docs/PIPELINE_OVERVIEW.md)
for the stage-by-stage mechanics of the curve-processing pipeline (reconciled with
the current file layout as of 2026-08-13).

## Repo layout

```
src/pipeline/     main pipeline: run_loop.py (entry point), curve_segmentation.py,
                   master_processing.py, activeLearning_29.py, llm_context.py,
                   system_prompt.py, membrane_imaging.py, membrane_quality_llm.py,
                   polymer_additive_bounds.py, polymer_additive_mixing_calculator.py,
                   url_29.py, cameras.py
src/server/        HTTP server that runs on the Opentrons PC (was minipc/) — manually
                   copied out to the lab machine, not deployed automatically from here
tests/             CI-run tests + local (no-hardware) dev scripts — see below
data/
  raw/             one subfolder per condition: 6 specimen CSVs, 2 photos, params.json
  results/         begins_<date>/{reps,agg,llm}.csv per campaign (CONTINUE_CAMPAIGN in run_loop.py)
  llm_results/     per-condition next-params JSON written by run_loop.py
  plots/           segmentation plots (real runs + pseudo-runs/ for test/dev, gitignored)
  archive/         retired data kept for history — compression-test-data-legacy/, results-legacy/,
                   old_csv/, Image Processing/ (pre-reorg; only EVALUATE/generate_quality_log.py
                   still reads these, as a fallback behind the live data/raw/ and data/results/)
prompts/            quality_checker_prompt.txt (LLM-refined prompt cache, tracked in git)
notebooks/          exploratory/dev notebooks
docs/               PIPELINE_OVERVIEW.md
installation/       driver/labware installer files (was "Installation Files/")
EVALUATE/           generate_fit_log.py — builds fit_evaluation_log.html quality report
2026-06-11/         robot-arm protocol scripts (untouched, own thing)
logs/               run_loop.py session logs (gitignored)
```

## Running it

```
uv sync --locked
uv run --locked --no-sync python src/pipeline/run_loop.py          # full active-learning loop — needs real hardware
uv run --locked --no-sync python tests/run_tests.py                # CI test suite, mocked LLM, fake-data fixtures
uv run --locked --no-sync python tests/test_csv.py                 # unit tests for save_to_csv edge cases
uv run --locked --no-sync python tests/test_guardrails.py          # degenerate-input robustness tests
uv run --locked --no-sync python tests/test_processing.py          # run the real pipeline on one real condition (Mac, no hardware)
uv run --locked --no-sync python tests/test_master.py              # run the full branch dispatcher on one condition (Mac, no hardware)
```

`run_loop.py` has hardcoded Windows paths (`CSV_RAW_PATH`, `IMAGES_PATH`) and a
hardcoded robot IP (`SERVER_IP`) near the top — it's meant to run on the lab PC next
to the compression tester, not from an arbitrary machine. Same story for `src/server/`
(the Opentrons-PC HTTP server): it's manually copied to that machine, this repo's copy
is the source of truth but isn't auto-deployed.

## CI

`.github/workflows/ci.yml` gates on: syntax check (compiles every `.py` file),
`validate_structure.py` (checks every `<<< IMPORT >>>` / `<<< FOLDER NAME >>>`-marked
reference in the code actually resolves on disk — run this after any future file
move), `validate_params.py` / `validate_fake_data.py` (data integrity), and the real
test suite (`tests/run_tests.py`, `tests/test_csv.py`, `tests/test_guardrails.py`),
gated to only run when relevant files change.

Known pre-existing gap: `validate_params.py`'s required-keys schema still expects
`weight_percent`, but current `params.json` files use `polymer_wt`/`additive_wt` —
this predates the reorg and needs a real decision about which schema is current,
not a path fix.

Set `POLYMER_TYPE` and `SOLVENT_TYPE` in `src/pipeline/run_loop.py` before a
campaign, or call `run_loop.set_material_types(polymer_type="polysulfone",
solvent_type="PolarClean")` before starting the loop. Use the actual materials;
the source settings are operator choices, not confirmation of installed materials. These manual identities are saved with each condition
and supplied to LLM-AL for both new and resumed recommendations. `SOLVENT_TYPE`
is the base casting solvent, separate from the cosolvent and NIPS bath solvent.
The model cannot change these settings. Older records without identities remain
unknown rather than inheriting the current campaign's materials.

File: data/plots/run-2026-08-10/21-0add-5deg-300s-N2-1800s_run2/averageFits/average_fit_preDiscard_eval.json
{"name": "21-0add-5deg-300s-N2-1800s_run2 | preDiscard", "Trial": "run2 | preDiscard", "Thickness": null, "Elastic Modulus": -2.0396534403820947, "Yield Strength": 1.0357079778678444, "Pore Fraction": 1.2739294999175614, "Slope Plateau": -176.90329051034297, "Slope Densification": -134.94989439311024, "Creep Strain": null, "Strain at 50 bar": 0.8986278088213542, "Strain at 80 bar": 0.736111041396548, "Strain at 150 bar": 0.3411815397162852, "Strain at 500 bar": null, "Good Fit": 0.0, "Good Fit Score": 20.0, "Good Fit Breakdown": "{\"elastic_r2\": {\"pts\": 24, \"max\": 30, \"note\": \"NRMSE-score=0.803 (RMSE=0.01, range=0.03)\"}, \"plateau_r2_start\": {\"pts\": 0, \"max\": 15, \"note\": \"insufficient data\"}, \"densification_r2\": {\"pts\": 0, \"max\": 15, \"note\": \"insufficient data\"}, \"yield_accuracy\": {\"pts\": 20, \"max\": 25, \"note\": \"elastic tail undershoots data by 31.7% of elastic range\"}, \"junction_continuity\": {\"pts\": 0, \"max\": 15, \"note\": \"gap=21317.0%\"}, \"elastic_modulus_penalty\": {\"pts\": -5, \"max\": 0, \"note\": \"E=-2.0 bar out of range\"}, \"bp1_accuracy_penalty\": {\"pts\": 0, \"max\": 0, \"note\": \"GAM already flat at bp1 \\u2014 ok | plateau spans -134% of remaining stress \\u2014 ok\"}, \"catastrophic_slope_vs_modulus\": {\"pts\": 0, \"max\": 0, \"note\": \"slope ratio=86.73 \\u2014 plateau slope \\u226595% of elastic\"}, \"_score_final\": {\"pts\": 20, \"max\": 100, \"note\": \"after catastrophic halving\"}}", "Average Standard Deviation": 43.9475061538138, "Toe Region": 0.07981204025296826}

File: data/plots/run-2026-08-12/10-0add-5deg-6s-N2-121s_run2/averageFits/average_fit_preDiscard_eval.json
{"name": "10-0add-5deg-6s-N2-121s_run2 | preDiscard", "Trial": "run2 | preDiscard", "Thickness": null, "Elastic Modulus": 26.233253016051876, "Yield Strength": 1.5497682051950195, "Pore Fraction": 0.7061760975779328, "Slope Plateau": 27.230998721280056, "Slope Densification": 1636.098993515756, "Creep Strain": null, "Strain at 50 bar": 0.6972374985509271, "Strain at 80 bar": 0.7406927069414484, "Strain at 150 bar": 0.786026538223239, "Strain at 500 bar": null, "Good Fit": 0.0, "Good Fit Score": 32.0, "Good Fit Breakdown": "{\"elastic_r2\": {\"pts\": 25, \"max\": 30, \"note\": \"NRMSE-score=0.843 (RMSE=0.08, range=0.54)\"}, \"plateau_r2_start\": {\"pts\": 10, \"max\": 15, \"note\": \"R\\u00b2(first 40%)=0.636\"}, \"densification_r2\": {\"pts\": 13, \"max\": 15, \"note\": \"R\\u00b2=0.835\"}, \"yield_accuracy\": {\"pts\": 25, \"max\": 25, \"note\": \"elastic tail undershoots data by 6.6% of elastic range\"}, \"junction_continuity\": {\"pts\": 0, \"max\": 15, \"note\": \"gap=224.9%\"}, \"plateau_r2_full_penalty\": {\"pts\": -10, \"max\": 0, \"note\": \"R\\u00b2(full)=-0.564\"}, \"elastic_modulus_penalty\": {\"pts\": 0, \"max\": 0, \"note\": \"E=26.2 bar ok\"}, \"bp1_accuracy_penalty\": {\"pts\": 0, \"max\": 0, \"note\": \"GAM slope stable in early plateau (drop=-14%) \\u2014 ok | plateau spans 12% of remaining stress \\u2014 ok\"}, \"changepoint_curvature_penalty\": {\"pts\": 0, \"max\": 0, \"note\": \"d2_norm=3.17, linear_stretch=20%\"}, \"catastrophic_slope_vs_modulus\": {\"pts\": 0, \"max\": 0, \"note\": \"slope ratio=1.04 \\u2014 plateau slope \\u226595% of elastic\"}, \"_score_final\": {\"pts\": 32, \"max\": 100, \"note\": \"after catastrophic halving\"}}", "Average Standard Deviation": 43.88644460280898, "Toe Region": 0.0}

File: data/plots/run-2026-08-13/10-0add-5deg-6s-N2-121s_run3/averageFits/average_fit_postDiscard_eval.json
{"name": "10-0add-5deg-6s-N2-121s_run3 | postDiscard", "Trial": "run3 | postDiscard", "Thickness": null, "Elastic Modulus": 22.233981604990614, "Yield Strength": 6.665887051975476, "Pore Fraction": 0.8231007208561152, "Slope Plateau": 34.13137753953194, "Slope Densification": 2036.7299868378075, "Creep Strain": null, "Strain at 50 bar": 0.8124823194619911, "Strain at 80 bar": 0.8465446429232873, "Strain at 150 bar": 0.8851951068214386, "Strain at 500 bar": null, "Good Fit": 0.0, "Good Fit Score": 34.0, "Good Fit Breakdown": "{\"elastic_r2\": {\"pts\": 29, \"max\": 30, \"note\": \"NRMSE-score=0.979 (RMSE=0.12, range=5.76)\"}, \"plateau_r2_start\": {\"pts\": 11, \"max\": 15, \"note\": \"R\\u00b2(first 40%)=0.716\"}, \"densification_r2\": {\"pts\": 12, \"max\": 15, \"note\": \"R\\u00b2=0.827\"}, \"yield_accuracy\": {\"pts\": 25, \"max\": 25, \"note\": \"elastic tail undershoots data by 0.9% of elastic range\"}, \"junction_continuity\": {\"pts\": 0, \"max\": 15, \"note\": \"gap=50.6%\"}, \"plateau_r2_full_penalty\": {\"pts\": -10, \"max\": 0, \"note\": \"R\\u00b2(full)=-0.470\"}, \"elastic_modulus_penalty\": {\"pts\": 0, \"max\": 0, \"note\": \"E=22.2 bar ok\"}, \"bp1_accuracy_penalty\": {\"pts\": 0, \"max\": 0, \"note\": \"GAM slope stable in early plateau (drop=-14%) \\u2014 ok | plateau spans 13% of remaining stress \\u2014 ok\"}, \"changepoint_curvature_penalty\": {\"pts\": 0, \"max\": 0, \"note\": \"d2_norm=4.48, linear_stretch=20%\"}, \"catastrophic_slope_vs_modulus\": {\"pts\": 0, \"max\": 0, \"note\": \"slope ratio=1.54 \\u2014 plateau slope \\u226595% of elastic\"}, \"_score_final\": {\"pts\": 34, \"max\": 100, \"note\": \"after catastrophic halving\"}}", "Average Standard Deviation": 43.900897578089584, "Toe Region": 0.0}

File: data/plots/run-2026-08-13/10-0add-5deg-6s-N2-121s_run3/averageFits/average_fit_preDiscard_eval.json
{"name": "10-0add-5deg-6s-N2-121s_run3 | preDiscard", "Trial": "run3 | preDiscard", "Thickness": null, "Elastic Modulus": 11.637529200038582, "Yield Strength": 3.7328907714405934, "Pore Fraction": 1.5013825626236619, "Slope Plateau": 12.68126576842901, "Slope Densification": 921.780603191918, "Creep Strain": null, "Strain at 50 bar": 1.4961727987724696, "Strain at 80 bar": 1.5640103178795384, "Strain at 150 bar": 1.6395654606722443, "Strain at 500 bar": null, "Good Fit": 0.0, "Good Fit Score": 32.0, "Good Fit Breakdown": "{\"elastic_r2\": {\"pts\": 29, \"max\": 30, \"note\": \"NRMSE-score=0.978 (RMSE=0.06, range=2.79)\"}, \"plateau_r2_start\": {\"pts\": 12, \"max\": 15, \"note\": \"R\\u00b2(first 40%)=0.800\"}, \"densification_r2\": {\"pts\": 13, \"max\": 15, \"note\": \"R\\u00b2=0.885\"}, \"yield_accuracy\": {\"pts\": 25, \"max\": 25, \"note\": \"elastic tail undershoots data by 1.2% of elastic range\"}, \"junction_continuity\": {\"pts\": 0, \"max\": 15, \"note\": \"gap=24.5%\"}, \"plateau_r2_full_penalty\": {\"pts\": -10, \"max\": 0, \"note\": \"R\\u00b2(full)=-0.394\"}, \"elastic_modulus_penalty\": {\"pts\": 0, \"max\": 0, \"note\": \"E=11.6 bar ok\"}, \"bp1_accuracy_penalty\": {\"pts\": -5, \"max\": 0, \"note\": \"GAM slope drops 41% in early plateau \\u2014 bp1 suspect | plateau spans 11% of remaining stress \\u2014 ok\"}, \"changepoint_curvature_penalty\": {\"pts\": 0, \"max\": 0, \"note\": \"d2_norm=4.70, linear_stretch=17%\"}, \"catastrophic_slope_vs_modulus\": {\"pts\": 0, \"max\": 0, \"note\": \"slope ratio=1.09 \\u2014 plateau slope \\u226595% of elastic\"}, \"_score_final\": {\"pts\": 32, \"max\": 100, \"note\": \"after catastrophic halving\"}}", "Average Standard Deviation": 43.864278411269936, "Toe Region": 0.0}

File: data/plots/run-2026-08-14/17-0add-5deg-90s-N2-1800s_run2/averageFits/average_fit_postDiscard_eval.json
{"name": "17-0add-5deg-90s-N2-1800s_run2 | postDiscard", "Trial": "run2 | postDiscard", "Thickness": null, "Elastic Modulus": 368.36875511186537, "Yield Strength": 30.067729074514915, "Pore Fraction": 0.5717997723580769, "Slope Plateau": 102.90282708446145, "Slope Densification": 771.1654327317716, "Creep Strain": null, "Strain at 50 bar": 0.2597399917492651, "Strain at 80 bar": 0.521094629089116, "Strain at 150 bar": 0.6568503366566372, "Strain at 500 bar": null, "Good Fit": 1.0, "Good Fit Score": 89.0, "Good Fit Breakdown": "{\"elastic_r2\": {\"pts\": 28, \"max\": 30, \"note\": \"NRMSE-score=0.949 (RMSE=1.43, range=28.09)\"}, \"plateau_r2_start\": {\"pts\": 15, \"max\": 15, \"note\": \"R\\u00b2(first 40%)=0.977\"}, \"densification_r2\": {\"pts\": 14, \"max\": 15, \"note\": \"R\\u00b2=0.945\"}, \"yield_accuracy\": {\"pts\": 25, \"max\": 25, \"note\": \"elastic tail overshoots data by 2.0% of elastic range\"}, \"junction_continuity\": {\"pts\": 12, \"max\": 15, \"note\": \"gap=2.5%\"}, \"plateau_r2_full_penalty\": {\"pts\": 0, \"max\": 0, \"note\": \"R\\u00b2(full)=0.958\"}, \"elastic_modulus_penalty\": {\"pts\": 0, \"max\": 0, \"note\": \"E=368.4 bar ok\"}, \"bp1_accuracy_penalty\": {\"pts\": -5, \"max\": 0, \"note\": \"GAM slope drops 52% in early plateau \\u2014 bp1 suspect | plateau spans 41% of remaining stress \\u2014 ok\"}, \"changepoint_curvature_penalty\": {\"pts\": 0, \"max\": 0, \"note\": \"d2_norm=2.42, linear_stretch=27%\"}, \"slope_ratio_penalty\": {\"pts\": 0, \"max\": 0, \"note\": \"plateau/elastic slope ratio=0.28 \\u2014 good separation\"}, \"_score_final\": {\"pts\": 89, \"max\": 100, \"note\": \"no catastrophic applied\"}}", "Average Standard Deviation": 43.9384971553901, "Toe Region": 0.0}

File: data/plots/run-2026-08-14/17-0add-5deg-90s-N2-1800s_run2/averageFits/average_fit_preDiscard_eval.json
{"name": "17-0add-5deg-90s-N2-1800s_run2 | preDiscard", "Trial": "run2 | preDiscard", "Thickness": null, "Elastic Modulus": 359.4621326956484, "Yield Strength": 29.68130111681201, "Pore Fraction": 0.5552539724661346, "Slope Plateau": 110.59373744958071, "Slope Densification": 597.1018697619079, "Creep Strain": null, "Strain at 50 bar": 0.25731711096404586, "Strain at 80 bar": 0.4958272823445324, "Strain at 150 bar": 0.6616343968779091, "Strain at 500 bar": null, "Good Fit": 1.0, "Good Fit Score": 91.0, "Good Fit Breakdown": "{\"elastic_r2\": {\"pts\": 29, \"max\": 30, \"note\": \"NRMSE-score=0.951 (RMSE=1.30, range=26.75)\"}, \"plateau_r2_start\": {\"pts\": 15, \"max\": 15, \"note\": \"R\\u00b2(first 40%)=0.984\"}, \"densification_r2\": {\"pts\": 14, \"max\": 15, \"note\": \"R\\u00b2=0.938\"}, \"yield_accuracy\": {\"pts\": 25, \"max\": 25, \"note\": \"elastic tail overshoots data by 2.0% of elastic range\"}, \"junction_continuity\": {\"pts\": 13, \"max\": 15, \"note\": \"gap=1.9%\"}, \"plateau_r2_full_penalty\": {\"pts\": 0, \"max\": 0, \"note\": \"R\\u00b2(full)=0.957\"}, \"elastic_modulus_penalty\": {\"pts\": 0, \"max\": 0, \"note\": \"E=359.5 bar ok\"}, \"bp1_accuracy_penalty\": {\"pts\": -5, \"max\": 0, \"note\": \"GAM slope drops 50% in early plateau \\u2014 bp1 suspect | plateau spans 42% of remaining stress \\u2014 ok\"}, \"changepoint_curvature_penalty\": {\"pts\": 0, \"max\": 0, \"note\": \"d2_norm=1.64, linear_stretch=37%\"}, \"slope_ratio_penalty\": {\"pts\": 0, \"max\": 0, \"note\": \"plateau/elastic slope ratio=0.31 \\u2014 good separation\"}, \"_score_final\": {\"pts\": 91, \"max\": 100, \"note\": \"no catastrophic applied\"}}", "Average Standard Deviation": 43.9384971553901, "Toe Region": 0.0}

File: data/plots/run-2026-08-17/17-0add-5deg-30s-N2-125s_run3/averageFits/average_fit_average_eval.json
{"name": "17-0add-5deg-30s-N2-125s_run3 | average", "Trial": "run3 | average", "Thickness": null, "Elastic Modulus": 53.116964258035985, "Yield Strength": 2.407537893337873, "Pore Fraction": 0.6461574071961284, "Slope Plateau": 169.8751667521134, "Slope Densification": 647.292638558699, "Creep Strain": null, "Strain at 50 bar": 0.41376238535585075, "Strain at 80 bar": 0.5700956301576188, "Strain at 150 bar": 0.7081945422282077, "Strain at 500 bar": null, "Good Fit": 0.0, "Good Fit Score": 24.0, "Good Fit Breakdown": "{\"elastic_r2\": {\"pts\": 26, \"max\": 30, \"note\": \"NRMSE-score=0.860 (RMSE=0.27, range=1.92)\"}, \"plateau_r2_start\": {\"pts\": 11, \"max\": 15, \"note\": \"R\\u00b2(first 40%)=0.751\"}, \"densification_r2\": {\"pts\": 14, \"max\": 15, \"note\": \"R\\u00b2=0.900\"}, \"yield_accuracy\": {\"pts\": 24, \"max\": 25, \"note\": \"elastic tail undershoots data by 10.0% of elastic range\"}, \"junction_continuity\": {\"pts\": 3, \"max\": 15, \"note\": \"gap=11.8%\"}, \"plateau_r2_full_penalty\": {\"pts\": 0, \"max\": 0, \"note\": \"R\\u00b2(full)=0.841\"}, \"elastic_modulus_penalty\": {\"pts\": 0, \"max\": 0, \"note\": \"E=53.1 bar ok\"}, \"bp1_accuracy_penalty\": {\"pts\": -30, \"max\": 0, \"note\": \"GAM slope stable in early plateau (drop=40%) \\u2014 ok | plateau spans 70% of remaining stress \\u2014 elastic peak likely wrong\"}, \"changepoint_curvature_penalty\": {\"pts\": 0, \"max\": 0, \"note\": \"d2_norm=6.87, linear_stretch=50%\"}, \"catastrophic_slope_vs_modulus\": {\"pts\": 0, \"max\": 0, \"note\": \"slope ratio=3.20 \\u2014 plateau slope \\u226595% of elastic\"}, \"_score_final\": {\"pts\": 24, \"max\": 100, \"note\": \"after catastrophic halving\"}}", "Average Standard Deviation": 44.09656829534067, "Toe Region": 0.0}

File: data/plots/run-2026-08-18/17-0add-5deg-120s-N2-1800s_run2/averageFits/average_fit_postDiscard_eval.json
{"name": "17-0add-5deg-120s-N2-1800s_run2 | postDiscard", "Trial": "run2 | postDiscard", "Thickness": null, "Elastic Modulus": 284.87437736629863, "Yield Strength": 28.69280807604998, "Pore Fraction": 0.6799169699323747, "Slope Plateau": 100.32111772602028, "Slope Densification": 584.7662132683716, "Creep Strain": null, "Strain at 50 bar": 0.3142115090031561, "Strain at 80 bar": 0.6000856601288921, "Strain at 150 bar": 0.7845781105160383, "Strain at 500 bar": null, "Good Fit": 1.0, "Good Fit Score": 99.0, "Good Fit Breakdown": "{\"elastic_r2\": {\"pts\": 29, \"max\": 30, \"note\": \"NRMSE-score=0.952 (RMSE=1.27, range=26.51)\"}, \"plateau_r2_start\": {\"pts\": 15, \"max\": 15, \"note\": \"R\\u00b2(first 40%)=0.987\"}, \"densification_r2\": {\"pts\": 15, \"max\": 15, \"note\": \"R\\u00b2=0.969\"}, \"yield_accuracy\": {\"pts\": 25, \"max\": 25, \"note\": \"elastic tail undershoots data by 1.4% of elastic range\"}, \"junction_continuity\": {\"pts\": 15, \"max\": 15, \"note\": \"gap=0.3%\"}, \"plateau_r2_full_penalty\": {\"pts\": 0, \"max\": 0, \"note\": \"R\\u00b2(full)=0.982\"}, \"elastic_modulus_penalty\": {\"pts\": 0, \"max\": 0, \"note\": \"E=284.9 bar ok\"}, \"bp1_accuracy_penalty\": {\"pts\": 0, \"max\": 0, \"note\": \"GAM slope stable in early plateau (drop=30%) \\u2014 ok | plateau spans 47% of remaining stress \\u2014 ok\"}, \"changepoint_curvature_penalty\": {\"pts\": 0, \"max\": 0, \"note\": \"d2_norm=3.95, linear_stretch=23%\"}, \"slope_ratio_penalty\": {\"pts\": 0, \"max\": 0, \"note\": \"plateau/elastic slope ratio=0.35 \\u2014 good separation\"}, \"_score_final\": {\"pts\": 99, \"max\": 100, \"note\": \"no catastrophic applied\"}}", "Average Standard Deviation": 43.94868829574986, "Toe Region": 0.0}

File: data/plots/run-2026-08-18/17-0add-5deg-120s-N2-1800s_run2/averageFits/average_fit_preDiscard_eval.json
{"name": "17-0add-5deg-120s-N2-1800s_run2 | preDiscard", "Trial": "run2 | preDiscard", "Thickness": null, "Elastic Modulus": 417.41089904524324, "Yield Strength": 27.41684996455357, "Pore Fraction": 0.5808198055047046, "Slope Plateau": 111.4020577927468, "Slope Densification": 389.7055054190058, "Creep Strain": null, "Strain at 50 bar": 0.2659754213954592, "Strain at 80 bar": 0.49144744097019244, "Strain at 150 bar": 0.7395531036059984, "Strain at 500 bar": null, "Good Fit": 1.0, "Good Fit Score": 96.0, "Good Fit Breakdown": "{\"elastic_r2\": {\"pts\": 27, \"max\": 30, \"note\": \"NRMSE-score=0.898 (RMSE=2.50, range=24.47)\"}, \"plateau_r2_start\": {\"pts\": 15, \"max\": 15, \"note\": \"R\\u00b2(first 40%)=0.990\"}, \"densification_r2\": {\"pts\": 14, \"max\": 15, \"note\": \"R\\u00b2=0.958\"}, \"yield_accuracy\": {\"pts\": 25, \"max\": 25, \"note\": \"elastic tail overshoots data by 2.3% of elastic range\"}, \"junction_continuity\": {\"pts\": 15, \"max\": 15, \"note\": \"gap=0.3%\"}, \"plateau_r2_full_penalty\": {\"pts\": 0, \"max\": 0, \"note\": \"R\\u00b2(full)=0.964\"}, \"elastic_modulus_penalty\": {\"pts\": 0, \"max\": 0, \"note\": \"E=417.4 bar ok\"}, \"bp1_accuracy_penalty\": {\"pts\": 0, \"max\": 0, \"note\": \"GAM slope stable in early plateau (drop=40%) \\u2014 ok | plateau spans 46% of remaining stress \\u2014 ok\"}, \"changepoint_curvature_penalty\": {\"pts\": 0, \"max\": 0, \"note\": \"d2_norm=1.61, linear_stretch=27%\"}, \"slope_ratio_penalty\": {\"pts\": 0, \"max\": 0, \"note\": \"plateau/elastic slope ratio=0.27 \\u2014 good separation\"}, \"_score_final\": {\"pts\": 96, \"max\": 100, \"note\": \"no catastrophic applied\"}}", "Average Standard Deviation": 43.89680946809345, "Toe Region": 0.0}
