Repository: Risho11/NIPS-pipeline

# Auto-Membranes

Automated membrane fabrication and characterization system for NIPS (Non-solvent
Induced Phase Separation) membranes — polymer membranes made by casting a
polysulfone solution and immersing it in a bath to trigger phase separation.

An Opentrons robot fabricates each batch, a compression tester measures its
mechanical properties, and an LLM active-learning loop suggests the next set of
fabrication parameters to try. See [`docs/PIPELINE_OVERVIEW.md`](docs/PIPELINE_OVERVIEW.md)
for the stage-by-stage mechanics of the curve-processing pipeline (reconciled with
the current file layout as of 2026-08-13).

## Repo layout

```
src/pipeline/     main pipeline: run_loop.py (entry point), curve_segmentation.py,
                   master_processing.py, activeLearning_29.py, llm_context.py,
                   system_prompt.py, membrane_imaging.py, membrane_quality_llm.py,
                   polymer_additive_bounds.py, polymer_additive_mixing_calculator.py,
                   url_29.py, cameras.py
src/server/        HTTP server that runs on the Opentrons PC (was minipc/) — manually
                   copied out to the lab machine, not deployed automatically from here
tests/             CI-run tests + local (no-hardware) dev scripts — see below
data/
  raw/             one subfolder per condition: 6 specimen CSVs, 2 photos, params.json
  results/         begins_<date>/{reps,agg,llm}.csv per campaign (CONTINUE_CAMPAIGN in run_loop.py)
  llm_results/     per-condition next-params JSON written by run_loop.py
  plots/           segmentation plots (real runs + pseudo-runs/ for test/dev, gitignored)
  archive/         retired data kept for history — compression-test-data-legacy/, results-legacy/,
                   old_csv/, Image Processing/ (pre-reorg; only EVALUATE/generate_quality_log.py
                   still reads these, as a fallback behind the live data/raw/ and data/results/)
prompts/            quality_checker_prompt.txt (LLM-refined prompt cache, tracked in git)
notebooks/          exploratory/dev notebooks
docs/               PIPELINE_OVERVIEW.md
installation/       driver/labware installer files (was "Installation Files/")
EVALUATE/           generate_fit_log.py — builds fit_evaluation_log.html quality report
2026-06-11/         robot-arm protocol scripts (untouched, own thing)
logs/               run_loop.py session logs (gitignored)
```

## Running it

```
uv sync --locked
uv run --locked --no-sync python src/pipeline/run_loop.py          # full active-learning loop — needs real hardware
uv run --locked --no-sync python tests/run_tests.py                # CI test suite, mocked LLM, fake-data fixtures
uv run --locked --no-sync python tests/test_csv.py                 # unit tests for save_to_csv edge cases
uv run --locked --no-sync python tests/test_guardrails.py          # degenerate-input robustness tests
uv run --locked --no-sync python tests/test_processing.py          # run the real pipeline on one real condition (Mac, no hardware)
uv run --locked --no-sync python tests/test_master.py              # run the full branch dispatcher on one condition (Mac, no hardware)
```

`run_loop.py` has hardcoded Windows paths (`CSV_RAW_PATH`, `IMAGES_PATH`) and a
hardcoded robot IP (`SERVER_IP`) near the top — it's meant to run on the lab PC next
to the compression tester, not from an arbitrary machine. Same story for `src/server/`
(the Opentrons-PC HTTP server): it's manually copied to that machine, this repo's copy
is the source of truth but isn't auto-deployed.

## CI

`.github/workflows/ci.yml` gates on: syntax check (compiles every `.py` file),
`validate_structure.py` (checks every `<<< IMPORT >>>` / `<<< FOLDER NAME >>>`-marked
reference in the code actually resolves on disk — run this after any future file
move), `validate_params.py` / `validate_fake_data.py` (data integrity), and the real
test suite (`tests/run_tests.py`, `tests/test_csv.py`, `tests/test_guardrails.py`),
gated to only run when relevant files change.

Known pre-existing gap: `validate_params.py`'s required-keys schema still expects
`weight_percent`, but current `params.json` files use `polymer_wt`/`additive_wt` —
this predates the reorg and needs a real decision about which schema is current,
not a path fix.

Set `POLYMER_TYPE` and `SOLVENT_TYPE` in `src/pipeline/run_loop.py` before a
campaign, or call `run_loop.set_material_types(polymer_type="polysulfone",
solvent_type="PolarClean")` before starting the loop. Use the actual materials;
the source settings are operator choices, not confirmation of installed materials. These manual identities are saved with each condition
and supplied to LLM-AL for both new and resumed recommendations. `SOLVENT_TYPE`
is the base casting solvent, separate from the cosolvent and NIPS bath solvent.
The model cannot change these settings. Older records without identities remain
unknown rather than inheriting the current campaign's materials.

File: data/plots/run-2026-08-22/17-0add-5deg-cosolv-none-bathSolv-none-0wt-30s-N2-1200s/averageFits/average_fit_postDiscard_eval.json
{"name": "17-0add-5deg-cosolv-none-bathSolv-none-0wt-30s-N2-1200s | postDiscard", "Trial": "17-0add-5deg-cosolv-none-bathSolv-none-0wt-30s-N2-1200s | postDiscard", "Thickness": null, "Elastic Modulus": 8.518936534317643, "Yield Strength": 2.079367445889699, "Pore Fraction": 0.8572687655925345, "Slope Plateau": 90.38151561352518, "Slope Densification": 755.0073103986076, "Creep Strain": null, "Strain at 50 bar": 0.7422078767769148, "Strain at 80 bar": 0.8692299028620565, "Strain at 150 bar": 0.9778980781018473, "Strain at 500 bar": null, "Good Fit": 0.0, "Good Fit Score": 34.0, "Good Fit Breakdown": "{\"elastic_r2\": {\"pts\": 23, \"max\": 30, \"note\": \"NRMSE-score=0.778 (RMSE=0.42, range=1.89)\"}, \"plateau_r2_start\": {\"pts\": 15, \"max\": 15, \"note\": \"R\\u00b2(first 40%)=0.986\"}, \"densification_r2\": {\"pts\": 14, \"max\": 15, \"note\": \"R\\u00b2=0.907\"}, \"yield_accuracy\": {\"pts\": 20, \"max\": 25, \"note\": \"elastic tail undershoots data by 27.2% of elastic range\"}, \"junction_continuity\": {\"pts\": 0, \"max\": 15, \"note\": \"gap=61.2%\"}, \"plateau_r2_full_penalty\": {\"pts\": 0, \"max\": 0, \"note\": \"R\\u00b2(full)=0.904\"}, \"elastic_modulus_penalty\": {\"pts\": -5, \"max\": 0, \"note\": \"E=8.5 bar out of range\"}, \"bp1_accuracy_penalty\": {\"pts\": 0, \"max\": 0, \"note\": \"plateau spans 36% of remaining stress \\u2014 ok | GAM slope stable in early plateau (drop=-8%) \\u2014 ok\"}, \"changepoint_curvature_penalty\": {\"pts\": 0, \"max\": 0, \"note\": \"d2_norm=2.76, linear_stretch=23%\"}, \"catastrophic_slope_vs_modulus\": {\"pts\": 0, \"max\": 0, \"note\": \"slope ratio=10.61 \\u2014 plateau slope \\u226595% of elastic\"}, \"_score_final\": {\"pts\": 34, \"max\": 100, \"note\": \"after catastrophic halving\"}}", "Average Standard Deviation": 43.99781615086851, "Toe Region": 0.0}

File: data/plots/run-2026-08-22/17-0add-5deg-cosolv-none-bathSolv-none-0wt-30s-N2-1200s/averageFits/average_fit_preDiscard_eval.json
{"name": "17-0add-5deg-cosolv-none-bathSolv-none-0wt-30s-N2-1200s | preDiscard", "Trial": "17-0add-5deg-cosolv-none-bathSolv-none-0wt-30s-N2-1200s | preDiscard", "Thickness": null, "Elastic Modulus": 14.021965149290674, "Yield Strength": 2.377477569124249, "Pore Fraction": 0.8442318008170435, "Slope Plateau": 77.8805018237598, "Slope Densification": 798.1556122770393, "Creep Strain": null, "Strain at 50 bar": 0.7507713280138965, "Strain at 80 bar": 0.8629930582572791, "Strain at 150 bar": 0.9679684481099262, "Strain at 500 bar": null, "Good Fit": 0.0, "Good Fit Score": 36.0, "Good Fit Breakdown": "{\"elastic_r2\": {\"pts\": 24, \"max\": 30, \"note\": \"NRMSE-score=0.803 (RMSE=0.39, range=1.97)\"}, \"plateau_r2_start\": {\"pts\": 15, \"max\": 15, \"note\": \"R\\u00b2(first 40%)=0.992\"}, \"densification_r2\": {\"pts\": 13, \"max\": 15, \"note\": \"R\\u00b2=0.892\"}, \"yield_accuracy\": {\"pts\": 20, \"max\": 25, \"note\": \"elastic tail undershoots data by 21.4% of elastic range\"}, \"junction_continuity\": {\"pts\": 0, \"max\": 15, \"note\": \"gap=77.3%\"}, \"plateau_r2_full_penalty\": {\"pts\": 0, \"max\": 0, \"note\": \"R\\u00b2(full)=0.798\"}, \"elastic_modulus_penalty\": {\"pts\": 0, \"max\": 0, \"note\": \"E=14.0 bar ok\"}, \"bp1_accuracy_penalty\": {\"pts\": 0, \"max\": 0, \"note\": \"plateau spans 33% of remaining stress \\u2014 ok | GAM slope stable in early plateau (drop=-70%) \\u2014 ok\"}, \"changepoint_curvature_penalty\": {\"pts\": 0, \"max\": 0, \"note\": \"d2_norm=2.43, linear_stretch=23%\"}, \"catastrophic_slope_vs_modulus\": {\"pts\": 0, \"max\": 0, \"note\": \"slope ratio=5.55 \\u2014 plateau slope \\u226595% of elastic\"}, \"_score_final\": {\"pts\": 36, \"max\": 100, \"note\": \"after catastrophic halving\"}}", "Average Standard Deviation": 43.9760183546874, "Toe Region": 0.0}

File: data/plots/run-2026-08-27/13-0add-20deg-cosolv-none-bathSolv-none-0wt-375s-N2-1550s/averageFits/average_fit_postDiscard_eval.json
{"name": "13-0add-20deg-cosolv-none-bathSolv-none-0wt-375s-N2-1550s | postDiscard", "Trial": "13-0add-20deg-cosolv-none-bathSolv-none-0wt-375s-N2-1550s | postDiscard", "Thickness": null, "Elastic Modulus": 148.90611816058927, "Yield Strength": 17.410906287754653, "Pore Fraction": 0.649458870204908, "Slope Plateau": 40.03570221323375, "Slope Densification": 1153.890938411476, "Creep Strain": null, "Strain at 50 bar": 0.6237861719715099, "Strain at 80 bar": 0.6824458686250826, "Strain at 150 bar": 0.7427651579305925, "Strain at 500 bar": null, "Good Fit": 1.0, "Good Fit Score": 81.0, "Good Fit Breakdown": "{\"elastic_r2\": {\"pts\": 29, \"max\": 30, \"note\": \"NRMSE-score=0.965 (RMSE=0.56, range=16.14)\"}, \"plateau_r2_start\": {\"pts\": 15, \"max\": 15, \"note\": \"R\\u00b2(first 40%)=0.986\"}, \"densification_r2\": {\"pts\": 14, \"max\": 15, \"note\": \"R\\u00b2=0.945\"}, \"yield_accuracy\": {\"pts\": 25, \"max\": 25, \"note\": \"elastic tail undershoots data by 1.0% of elastic range\"}, \"junction_continuity\": {\"pts\": 13, \"max\": 15, \"note\": \"gap=2.3%\"}, \"plateau_r2_full_penalty\": {\"pts\": -10, \"max\": 0, \"note\": \"R\\u00b2(full)=0.475\"}, \"elastic_modulus_penalty\": {\"pts\": 0, \"max\": 0, \"note\": \"E=148.9 bar ok\"}, \"bp1_accuracy_penalty\": {\"pts\": -5, \"max\": 0, \"note\": \"plateau spans 16% of remaining stress \\u2014 ok | GAM slope drops 57% in early plateau \\u2014 bp1 suspect\"}, \"changepoint_curvature_penalty\": {\"pts\": 0, \"max\": 0, \"note\": \"d2_norm=3.11, linear_stretch=20%\"}, \"slope_ratio_penalty\": {\"pts\": 0, \"max\": 0, \"note\": \"plateau/elastic slope ratio=0.27 \\u2014 good separation\"}, \"_score_final\": {\"pts\": 81, \"max\": 100, \"note\": \"no catastrophic applied\"}}", "Average Standard Deviation": 43.93816493609347, "Toe Region": 0.0}

File: data/plots/run-2026-08-27/13-0add-20deg-cosolv-none-bathSolv-none-0wt-375s-N2-1550s/averageFits/average_fit_preDiscard_eval.json
{"name": "13-0add-20deg-cosolv-none-bathSolv-none-0wt-375s-N2-1550s | preDiscard", "Trial": "13-0add-20deg-cosolv-none-bathSolv-none-0wt-375s-N2-1550s | preDiscard", "Thickness": null, "Elastic Modulus": 181.09436379317916, "Yield Strength": 17.81501313668232, "Pore Fraction": 0.6663104953680439, "Slope Plateau": 41.23073417032042, "Slope Densification": 1246.279793167123, "Creep Strain": null, "Strain at 50 bar": 0.6310961847204647, "Strain at 80 bar": 0.6922818076581381, "Strain at 150 bar": 0.7516812071638616, "Strain at 500 bar": null, "Good Fit": 1.0, "Good Fit Score": 91.0, "Good Fit Breakdown": "{\"elastic_r2\": {\"pts\": 29, \"max\": 30, \"note\": \"NRMSE-score=0.962 (RMSE=0.61, range=16.14)\"}, \"plateau_r2_start\": {\"pts\": 15, \"max\": 15, \"note\": \"R\\u00b2(first 40%)=0.983\"}, \"densification_r2\": {\"pts\": 14, \"max\": 15, \"note\": \"R\\u00b2=0.932\"}, \"yield_accuracy\": {\"pts\": 25, \"max\": 25, \"note\": \"elastic tail undershoots data by 1.2% of elastic range\"}, \"junction_continuity\": {\"pts\": 13, \"max\": 15, \"note\": \"gap=2.3%\"}, \"plateau_r2_full_penalty\": {\"pts\": 0, \"max\": 0, \"note\": \"R\\u00b2(full)=0.516\"}, \"elastic_modulus_penalty\": {\"pts\": 0, \"max\": 0, \"note\": \"E=181.1 bar ok\"}, \"bp1_accuracy_penalty\": {\"pts\": -5, \"max\": 0, \"note\": \"plateau spans 17% of remaining stress \\u2014 ok | GAM slope drops 53% in early plateau \\u2014 bp1 suspect\"}, \"changepoint_curvature_penalty\": {\"pts\": 0, \"max\": 0, \"note\": \"d2_norm=3.71, linear_stretch=20%\"}, \"slope_ratio_penalty\": {\"pts\": 0, \"max\": 0, \"note\": \"plateau/elastic slope ratio=0.23 \\u2014 good separation\"}, \"_score_final\": {\"pts\": 91, \"max\": 100, \"note\": \"no catastrophic applied\"}}", "Average Standard Deviation": 43.86925696301992, "Toe Region": 0.0}

File: data/plots/run-2026-08-28/14-0add-8deg-cosolv-none-bathSolv-none-0wt-120s-N2-1250s/averageFits/average_fit_average_eval.json
{"name": "14-0add-8deg-cosolv-none-bathSolv-none-0wt-120s-N2-1250s | average", "Trial": "14-0add-8deg-cosolv-none-bathSolv-none-0wt-120s-N2-1250s | average", "Thickness": null, "Elastic Modulus": 103.85732119856306, "Yield Strength": 18.081336889488203, "Pore Fraction": 0.7907568816548094, "Slope Plateau": 59.32283425646765, "Slope Densification": 1215.25440350604, "Creep Strain": null, "Strain at 50 bar": 0.7182759788035538, "Strain at 80 bar": 0.8033712176640097, "Strain at 150 bar": 0.8708671904568785, "Strain at 500 bar": null, "Good Fit": 1.0, "Good Fit Score": 84.0, "Good Fit Breakdown": "{\"elastic_r2\": {\"pts\": 29, \"max\": 30, \"note\": \"NRMSE-score=0.963 (RMSE=0.62, range=16.72)\"}, \"plateau_r2_start\": {\"pts\": 14, \"max\": 15, \"note\": \"R\\u00b2(first 40%)=0.965\"}, \"densification_r2\": {\"pts\": 13, \"max\": 15, \"note\": \"R\\u00b2=0.844\"}, \"yield_accuracy\": {\"pts\": 25, \"max\": 25, \"note\": \"elastic tail overshoots data by 1.1% of elastic range\"}, \"junction_continuity\": {\"pts\": 3, \"max\": 15, \"note\": \"gap=11.6%\"}, \"plateau_r2_full_penalty\": {\"pts\": 0, \"max\": 0, \"note\": \"R\\u00b2(full)=0.760\"}, \"elastic_modulus_penalty\": {\"pts\": 0, \"max\": 0, \"note\": \"E=103.9 bar ok\"}, \"bp1_accuracy_penalty\": {\"pts\": 0, \"max\": 0, \"note\": \"plateau spans 27% of remaining stress \\u2014 ok | GAM slope stable in early plateau (drop=3%) \\u2014 ok\"}, \"changepoint_curvature_penalty\": {\"pts\": 0, \"max\": 0, \"note\": \"d2_norm=4.18, linear_stretch=23%\"}, \"slope_ratio_penalty\": {\"pts\": 0, \"max\": 0, \"note\": \"plateau/elastic slope ratio=0.57 \\u2014 good separation\"}, \"_score_final\": {\"pts\": 84, \"max\": 100, \"note\": \"no catastrophic applied\"}}", "Average Standard Deviation": 43.86784755816866, "Toe Region": 0.0}
