Repository: Risho11/NIPS-pipeline

# Auto-Membranes

Automated membrane fabrication and characterization system for NIPS (Non-solvent
Induced Phase Separation) membranes — polymer membranes made by casting a
polysulfone solution and immersing it in a bath to trigger phase separation.

An Opentrons robot fabricates each batch, a compression tester measures its
mechanical properties, and an LLM active-learning loop suggests the next set of
fabrication parameters to try. See [`docs/PIPELINE_OVERVIEW.md`](docs/PIPELINE_OVERVIEW.md)
for the stage-by-stage mechanics of the curve-processing pipeline (reconciled with
the current file layout as of 2026-08-13).

## Repo layout

```
src/pipeline/     main pipeline: run_loop.py (entry point), curve_segmentation.py,
                   master_processing.py, activeLearning_29.py, llm_context.py,
                   system_prompt.py, membrane_imaging.py, membrane_quality_llm.py,
                   polymer_additive_bounds.py, polymer_additive_mixing_calculator.py,
                   url_29.py, cameras.py
src/server/        HTTP server that runs on the Opentrons PC (was minipc/) — manually
                   copied out to the lab machine, not deployed automatically from here
tests/             CI-run tests + local (no-hardware) dev scripts — see below
data/
  raw/             one subfolder per condition: 6 specimen CSVs, 2 photos, params.json
  results/         begins_<date>/{reps,agg,llm}.csv per campaign (CONTINUE_CAMPAIGN in run_loop.py)
  llm_results/     per-condition next-params JSON written by run_loop.py
  plots/           segmentation plots (real runs + pseudo-runs/ for test/dev, gitignored)
  archive/         retired data kept for history — compression-test-data-legacy/, results-legacy/,
                   old_csv/, Image Processing/ (pre-reorg; only EVALUATE/generate_quality_log.py
                   still reads these, as a fallback behind the live data/raw/ and data/results/)
prompts/            quality_checker_prompt.txt (LLM-refined prompt cache, tracked in git)
notebooks/          exploratory/dev notebooks
docs/               PIPELINE_OVERVIEW.md
installation/       driver/labware installer files (was "Installation Files/")
EVALUATE/           generate_fit_log.py — builds fit_evaluation_log.html quality report
2026-06-11/         robot-arm protocol scripts (untouched, own thing)
logs/               run_loop.py session logs (gitignored)
```

## Running it

```
uv sync --locked
uv run --locked --no-sync python src/pipeline/run_loop.py          # full active-learning loop — needs real hardware
uv run --locked --no-sync python tests/run_tests.py                # CI test suite, mocked LLM, fake-data fixtures
uv run --locked --no-sync python tests/test_csv.py                 # unit tests for save_to_csv edge cases
uv run --locked --no-sync python tests/test_guardrails.py          # degenerate-input robustness tests
uv run --locked --no-sync python tests/test_processing.py          # run the real pipeline on one real condition (Mac, no hardware)
uv run --locked --no-sync python tests/test_master.py              # run the full branch dispatcher on one condition (Mac, no hardware)
```

`run_loop.py` has hardcoded Windows paths (`CSV_RAW_PATH`, `IMAGES_PATH`) and a
hardcoded robot IP (`SERVER_IP`) near the top — it's meant to run on the lab PC next
to the compression tester, not from an arbitrary machine. Same story for `src/server/`
(the Opentrons-PC HTTP server): it's manually copied to that machine, this repo's copy
is the source of truth but isn't auto-deployed.

## CI

`.github/workflows/ci.yml` gates on: syntax check (compiles every `.py` file),
`validate_structure.py` (checks every `<<< IMPORT >>>` / `<<< FOLDER NAME >>>`-marked
reference in the code actually resolves on disk — run this after any future file
move), `validate_params.py` / `validate_fake_data.py` (data integrity), and the real
test suite (`tests/run_tests.py`, `tests/test_csv.py`, `tests/test_guardrails.py`),
gated to only run when relevant files change.

Known pre-existing gap: `validate_params.py`'s required-keys schema still expects
`weight_percent`, but current `params.json` files use `polymer_wt`/`additive_wt` —
this predates the reorg and needs a real decision about which schema is current,
not a path fix.

Set `POLYMER_TYPE` and `SOLVENT_TYPE` in `src/pipeline/run_loop.py` before a
campaign, or call `run_loop.set_material_types(polymer_type="polysulfone",
solvent_type="PolarClean")` before starting the loop. Use the actual materials;
the source settings are operator choices, not confirmation of installed materials. These manual identities are saved with each condition
and supplied to LLM-AL for both new and resumed recommendations. `SOLVENT_TYPE`
is the base casting solvent, separate from the cosolvent and NIPS bath solvent.
The model cannot change these settings. Older records without identities remain
unknown rather than inheriting the current campaign's materials.

File: data/plots/run-2026-08-22/16-0add-10deg-cosolv-none-bathSolv-none-0wt-150s-NoN2-1650s/averageFits/average_fit_preDiscard_eval.json
{"name": "16-0add-10deg-cosolv-none-bathSolv-none-0wt-150s-NoN2-1650s | preDiscard", "Trial": "16-0add-10deg-cosolv-none-bathSolv-none-0wt-150s-NoN2-1650s | preDiscard", "Thickness": null, "Elastic Modulus": 26.53181996475188, "Yield Strength": 3.802714755412371, "Pore Fraction": 0.5911791095611311, "Slope Plateau": 85.32105360949419, "Slope Densification": 721.4695318235382, "Creep Strain": null, "Strain at 50 bar": 0.531011965312816, "Strain at 80 bar": 0.629685318778763, "Strain at 150 bar": 0.7373770650836349, "Strain at 500 bar": null, "Good Fit": 0.0, "Good Fit Score": 41.0, "Good Fit Breakdown": "{\"elastic_r2\": {\"pts\": 29, \"max\": 30, \"note\": \"NRMSE-score=0.961 (RMSE=0.12, range=2.97)\"}, \"plateau_r2_start\": {\"pts\": 15, \"max\": 15, \"note\": \"R\\u00b2(first 40%)=0.975\"}, \"densification_r2\": {\"pts\": 13, \"max\": 15, \"note\": \"R\\u00b2=0.900\"}, \"yield_accuracy\": {\"pts\": 25, \"max\": 25, \"note\": \"elastic tail undershoots data by 3.0% of elastic range\"}, \"junction_continuity\": {\"pts\": 0, \"max\": 15, \"note\": \"gap=70.9%\"}, \"plateau_r2_full_penalty\": {\"pts\": 0, \"max\": 0, \"note\": \"R\\u00b2(full)=0.639\"}, \"elastic_modulus_penalty\": {\"pts\": 0, \"max\": 0, \"note\": \"E=26.5 bar ok\"}, \"bp1_accuracy_penalty\": {\"pts\": 0, \"max\": 0, \"note\": \"plateau spans 27% of remaining stress \\u2014 ok | GAM slope stable in early plateau (drop=-163%) \\u2014 ok\"}, \"changepoint_curvature_penalty\": {\"pts\": 0, \"max\": 0, \"note\": \"d2_norm=1.39, linear_stretch=30%\"}, \"catastrophic_slope_vs_modulus\": {\"pts\": 0, \"max\": 0, \"note\": \"slope ratio=3.22 \\u2014 plateau slope \\u226595% of elastic\"}, \"_score_final\": {\"pts\": 41, \"max\": 100, \"note\": \"after catastrophic halving\"}}", "Average Standard Deviation": 43.878577453849154, "Toe Region": 0.0}

File: data/plots/run-2026-08-27/17-0add-15deg-cosolv-none-bathSolv-none-0wt-500s-NoN2-1800s/averageFits/average_fit_average_eval.json
{"name": "17-0add-15deg-cosolv-none-bathSolv-none-0wt-500s-NoN2-1800s | average", "Trial": "17-0add-15deg-cosolv-none-bathSolv-none-0wt-500s-NoN2-1800s | average", "Thickness": null, "Elastic Modulus": 276.65787726904546, "Yield Strength": 20.6989017011579, "Pore Fraction": 0.5319003614991702, "Slope Plateau": 59.058714013108336, "Slope Densification": 888.3774253476568, "Creep Strain": null, "Strain at 50 bar": 0.46377690594615534, "Strain at 80 bar": 0.5571073313615533, "Strain at 150 bar": 0.6463919458359244, "Strain at 500 bar": null, "Good Fit": 1.0, "Good Fit Score": 89.0, "Good Fit Breakdown": "{\"elastic_r2\": {\"pts\": 28, \"max\": 30, \"note\": \"NRMSE-score=0.946 (RMSE=1.04, range=19.33)\"}, \"plateau_r2_start\": {\"pts\": 15, \"max\": 15, \"note\": \"R\\u00b2(first 40%)=0.983\"}, \"densification_r2\": {\"pts\": 14, \"max\": 15, \"note\": \"R\\u00b2=0.913\"}, \"yield_accuracy\": {\"pts\": 25, \"max\": 25, \"note\": \"elastic tail undershoots data by 0.6% of elastic range\"}, \"junction_continuity\": {\"pts\": 12, \"max\": 15, \"note\": \"gap=2.8%\"}, \"plateau_r2_full_penalty\": {\"pts\": 0, \"max\": 0, \"note\": \"R\\u00b2(full)=0.560\"}, \"elastic_modulus_penalty\": {\"pts\": 0, \"max\": 0, \"note\": \"E=276.7 bar ok\"}, \"bp1_accuracy_penalty\": {\"pts\": -5, \"max\": 0, \"note\": \"plateau spans 20% of remaining stress \\u2014 ok | GAM slope drops 58% in early plateau \\u2014 bp1 suspect\"}, \"changepoint_curvature_penalty\": {\"pts\": 0, \"max\": 0, \"note\": \"d2_norm=1.84, linear_stretch=23%\"}, \"slope_ratio_penalty\": {\"pts\": 0, \"max\": 0, \"note\": \"plateau/elastic slope ratio=0.21 \\u2014 good separation\"}, \"_score_final\": {\"pts\": 89, \"max\": 100, \"note\": \"no catastrophic applied\"}}", "Average Standard Deviation": 43.785141456395145, "Toe Region": 0.0}

File: data/plots/run-2026-08-31/13-0add-18deg-cosolv-none-bathSolv-none-0wt-340s-NoN2-1600s/averageFits/average_fit_preDiscard_eval.json
{"name": "13-0add-18deg-cosolv-none-bathSolv-none-0wt-340s-NoN2-1600s | preDiscard", "Trial": "13-0add-18deg-cosolv-none-bathSolv-none-0wt-340s-NoN2-1600s | preDiscard", "Thickness": null, "Elastic Modulus": 20.70544187827857, "Yield Strength": 2.8066913812654786, "Pore Fraction": 0.5165878317690666, "Slope Plateau": 71.49157288361354, "Slope Densification": 641.1741324622226, "Creep Strain": null, "Strain at 50 bar": 0.4600298603243039, "Strain at 80 bar": 0.5746332982789759, "Strain at 150 bar": 0.6977136278444833, "Strain at 500 bar": null, "Good Fit": 0.0, "Good Fit Score": 33.0, "Good Fit Breakdown": "{\"elastic_r2\": {\"pts\": 28, \"max\": 30, \"note\": \"NRMSE-score=0.947 (RMSE=0.10, range=1.89)\"}, \"plateau_r2_start\": {\"pts\": 11, \"max\": 15, \"note\": \"R\\u00b2(first 40%)=0.734\"}, \"densification_r2\": {\"pts\": 13, \"max\": 15, \"note\": \"R\\u00b2=0.857\"}, \"yield_accuracy\": {\"pts\": 25, \"max\": 25, \"note\": \"elastic tail undershoots data by 2.2% of elastic range\"}, \"junction_continuity\": {\"pts\": 0, \"max\": 15, \"note\": \"gap=68.0%\"}, \"plateau_r2_full_penalty\": {\"pts\": -10, \"max\": 0, \"note\": \"R\\u00b2(full)=0.112\"}, \"elastic_modulus_penalty\": {\"pts\": 0, \"max\": 0, \"note\": \"E=20.7 bar ok\"}, \"bp1_accuracy_penalty\": {\"pts\": 0, \"max\": 0, \"note\": \"plateau spans 20% of remaining stress \\u2014 ok | GAM slope stable in early plateau (drop=-375%) \\u2014 ok\"}, \"changepoint_curvature_penalty\": {\"pts\": -1, \"max\": 0, \"note\": \"d2_norm=0.62, linear_stretch=30%\"}, \"catastrophic_slope_vs_modulus\": {\"pts\": 0, \"max\": 0, \"note\": \"slope ratio=3.45 \\u2014 plateau slope \\u226595% of elastic\"}, \"_score_final\": {\"pts\": 33, \"max\": 100, \"note\": \"after catastrophic halving\"}}", "Average Standard Deviation": 43.91844061681347, "Toe Region": 0.0}
