Repository: Risho11/NIPS-pipeline

# Auto-Membranes

Automated membrane fabrication and characterization system for NIPS (Non-solvent
Induced Phase Separation) membranes — polymer membranes made by casting a
polysulfone solution and immersing it in a bath to trigger phase separation.

An Opentrons robot fabricates each batch, a compression tester measures its
mechanical properties, and an LLM active-learning loop suggests the next set of
fabrication parameters to try. See [`docs/PIPELINE_OVERVIEW.md`](docs/PIPELINE_OVERVIEW.md)
for the stage-by-stage mechanics of the curve-processing pipeline (reconciled with
the current file layout as of 2026-08-13).

## Repo layout

```
src/pipeline/     main pipeline: run_loop.py (entry point), curve_segmentation.py,
                   master_processing.py, activeLearning_29.py, llm_context.py,
                   system_prompt.py, membrane_imaging.py, membrane_quality_llm.py,
                   polymer_additive_bounds.py, polymer_additive_mixing_calculator.py,
                   url_29.py, cameras.py
src/server/        HTTP server that runs on the Opentrons PC (was minipc/) — manually
                   copied out to the lab machine, not deployed automatically from here
tests/             CI-run tests + local (no-hardware) dev scripts — see below
data/
  raw/             one subfolder per condition: 6 specimen CSVs, 2 photos, params.json
  results/         begins_<date>/{reps,agg,llm}.csv per campaign (CONTINUE_CAMPAIGN in run_loop.py)
  llm_results/     per-condition next-params JSON written by run_loop.py
  plots/           segmentation plots (real runs + pseudo-runs/ for test/dev, gitignored)
  archive/         retired data kept for history — compression-test-data-legacy/, results-legacy/,
                   old_csv/, Image Processing/ (pre-reorg; only EVALUATE/generate_quality_log.py
                   still reads these, as a fallback behind the live data/raw/ and data/results/)
prompts/            quality_checker_prompt.txt (LLM-refined prompt cache, tracked in git)
notebooks/          exploratory/dev notebooks
docs/               PIPELINE_OVERVIEW.md
installation/       driver/labware installer files (was "Installation Files/")
EVALUATE/           generate_fit_log.py — builds fit_evaluation_log.html quality report
2026-06-11/         robot-arm protocol scripts (untouched, own thing)
logs/               run_loop.py session logs (gitignored)
```

## Running it

```
uv sync --locked
uv run --locked --no-sync python src/pipeline/run_loop.py          # full active-learning loop — needs real hardware
uv run --locked --no-sync python tests/run_tests.py                # CI test suite, mocked LLM, fake-data fixtures
uv run --locked --no-sync python tests/test_csv.py                 # unit tests for save_to_csv edge cases
uv run --locked --no-sync python tests/test_guardrails.py          # degenerate-input robustness tests
uv run --locked --no-sync python tests/test_processing.py          # run the real pipeline on one real condition (Mac, no hardware)
uv run --locked --no-sync python tests/test_master.py              # run the full branch dispatcher on one condition (Mac, no hardware)
```

`run_loop.py` has hardcoded Windows paths (`CSV_RAW_PATH`, `IMAGES_PATH`) and a
hardcoded robot IP (`SERVER_IP`) near the top — it's meant to run on the lab PC next
to the compression tester, not from an arbitrary machine. Same story for `src/server/`
(the Opentrons-PC HTTP server): it's manually copied to that machine, this repo's copy
is the source of truth but isn't auto-deployed.

## CI

`.github/workflows/ci.yml` gates on: syntax check (compiles every `.py` file),
`validate_structure.py` (checks every `<<< IMPORT >>>` / `<<< FOLDER NAME >>>`-marked
reference in the code actually resolves on disk — run this after any future file
move), `validate_params.py` / `validate_fake_data.py` (data integrity), and the real
test suite (`tests/run_tests.py`, `tests/test_csv.py`, `tests/test_guardrails.py`),
gated to only run when relevant files change.

Known pre-existing gap: `validate_params.py`'s required-keys schema still expects
`weight_percent`, but current `params.json` files use `polymer_wt`/`additive_wt` —
this predates the reorg and needs a real decision about which schema is current,
not a path fix.

Set `POLYMER_TYPE` and `SOLVENT_TYPE` in `src/pipeline/run_loop.py` before a
campaign, or call `run_loop.set_material_types(polymer_type="polysulfone",
solvent_type="PolarClean")` before starting the loop. Use the actual materials;
the source settings are operator choices, not confirmation of installed materials. These manual identities are saved with each condition
and supplied to LLM-AL for both new and resumed recommendations. `SOLVENT_TYPE`
is the base casting solvent, separate from the cosolvent and NIPS bath solvent.
The model cannot change these settings. Older records without identities remain
unknown rather than inheriting the current campaign's materials.

File: data/plots/run-2026-08-10/21-2add-50degMix-15deg-60s-NoN2-1800s/averageFits/average_fit_preDiscard_eval.json
{"name": "21-2add-50degMix-15deg-60s-NoN2-1800s | preDiscard", "Trial": "21-2add-50degMix-15deg-60s-NoN2-1800s | preDiscard", "Thickness": null, "Elastic Modulus": 10.15832822849197, "Yield Strength": 1.669027373350196, "Pore Fraction": 0.46552490720661804, "Slope Plateau": 76.67428425975615, "Slope Densification": 450.4816360199574, "Creep Strain": null, "Strain at 50 bar": 0.4455391205045944, "Strain at 80 bar": 0.5613904077730051, "Strain at 150 bar": 0.7292865423821276, "Strain at 500 bar": null, "Good Fit": 0.0, "Good Fit Score": 34.0, "Good Fit Breakdown": "{\"elastic_r2\": {\"pts\": 27, \"max\": 30, \"note\": \"NRMSE-score=0.895 (RMSE=0.08, range=0.77)\"}, \"plateau_r2_start\": {\"pts\": 14, \"max\": 15, \"note\": \"R\\u00b2(first 40%)=0.909\"}, \"densification_r2\": {\"pts\": 14, \"max\": 15, \"note\": \"R\\u00b2=0.931\"}, \"yield_accuracy\": {\"pts\": 25, \"max\": 25, \"note\": \"elastic tail undershoots data by 6.4% of elastic range\"}, \"junction_continuity\": {\"pts\": 0, \"max\": 15, \"note\": \"gap=97.0%\"}, \"plateau_r2_full_penalty\": {\"pts\": -10, \"max\": 0, \"note\": \"R\\u00b2(full)=0.398\"}, \"elastic_modulus_penalty\": {\"pts\": 0, \"max\": 0, \"note\": \"E=10.2 bar ok\"}, \"bp1_accuracy_penalty\": {\"pts\": 0, \"max\": 0, \"note\": \"GAM slope stable in early plateau (drop=-285%) \\u2014 ok | plateau spans 20% of remaining stress \\u2014 ok\"}, \"changepoint_curvature_penalty\": {\"pts\": -2, \"max\": 0, \"note\": \"d2_norm=0.19, linear_stretch=20%\"}, \"catastrophic_slope_vs_modulus\": {\"pts\": 0, \"max\": 0, \"note\": \"slope ratio=7.55 \\u2014 plateau slope \\u226595% of elastic\"}, \"_score_final\": {\"pts\": 34, \"max\": 100, \"note\": \"after catastrophic halving\"}}", "Average Standard Deviation": 43.99658204483556, "Toe Region": 0.08018331256710462}

File: data/plots/run-2026-08-10/21-2add-70degMix-5deg-30s-NoN2-1800s/averageFits/average_fit_preDiscard_eval.json
{"name": "21-2add-70degMix-5deg-30s-NoN2-1800s | preDiscard", "Trial": "21-2add-70degMix-5deg-30s-NoN2-1800s | preDiscard", "Thickness": null, "Elastic Modulus": 73.80931980473602, "Yield Strength": 1.586059909450676, "Pore Fraction": 0.06139778942487829, "Slope Plateau": 230.63993721286147, "Slope Densification": 621.0099532998173, "Creep Strain": null, "Strain at 50 bar": 0.12663967296112658, "Strain at 80 bar": 0.16862187348776322, "Strain at 150 bar": 0.2827293017660541, "Strain at 500 bar": null, "Good Fit": 0.0, "Good Fit Score": 36.0, "Good Fit Breakdown": "{\"elastic_r2\": {\"pts\": 23, \"max\": 30, \"note\": \"NRMSE-score=0.754 (RMSE=0.18, range=0.72)\"}, \"plateau_r2_start\": {\"pts\": 11, \"max\": 15, \"note\": \"R\\u00b2(first 40%)=0.730\"}, \"densification_r2\": {\"pts\": 15, \"max\": 15, \"note\": \"R\\u00b2=0.997\"}, \"yield_accuracy\": {\"pts\": 24, \"max\": 25, \"note\": \"elastic tail undershoots data by 18.6% of elastic range\"}, \"junction_continuity\": {\"pts\": 0, \"max\": 15, \"note\": \"gap=115.7%\"}, \"plateau_r2_full_penalty\": {\"pts\": 0, \"max\": 0, \"note\": \"R\\u00b2(full)=0.927\"}, \"elastic_modulus_penalty\": {\"pts\": 0, \"max\": 0, \"note\": \"E=73.8 bar ok\"}, \"bp1_accuracy_penalty\": {\"pts\": 0, \"max\": 0, \"note\": \"GAM slope stable in early plateau (drop=-108%) \\u2014 ok | plateau spans 8% of remaining stress \\u2014 ok\"}, \"changepoint_curvature_penalty\": {\"pts\": -1, \"max\": 0, \"note\": \"d2_norm=0.49, linear_stretch=17%\"}, \"catastrophic_slope_vs_modulus\": {\"pts\": 0, \"max\": 0, \"note\": \"slope ratio=3.12 \\u2014 plateau slope \\u226595% of elastic\"}, \"_score_final\": {\"pts\": 36, \"max\": 100, \"note\": \"after catastrophic halving\"}}", "Average Standard Deviation": 43.86695716680744, "Toe Region": 0.059078023206982036}
