Repository: Risho11/NIPS-pipeline

# Auto-Membranes

Automated membrane fabrication and characterization system for NIPS (Non-solvent
Induced Phase Separation) membranes — polymer membranes made by casting a
polysulfone solution and immersing it in a bath to trigger phase separation.

An Opentrons robot fabricates each batch, a compression tester measures its
mechanical properties, and an LLM active-learning loop suggests the next set of
fabrication parameters to try. See [`docs/PIPELINE_OVERVIEW.md`](docs/PIPELINE_OVERVIEW.md)
for the stage-by-stage mechanics of the curve-processing pipeline (reconciled with
the current file layout as of 2026-08-13).

## Repo layout

```
src/pipeline/     main pipeline: run_loop.py (entry point), curve_segmentation.py,
                   master_processing.py, activeLearning_29.py, llm_context.py,
                   system_prompt.py, membrane_imaging.py, membrane_quality_llm.py,
                   polymer_additive_bounds.py, polymer_additive_mixing_calculator.py,
                   url_29.py, cameras.py
src/server/        HTTP server that runs on the Opentrons PC (was minipc/) — manually
                   copied out to the lab machine, not deployed automatically from here
tests/             CI-run tests + local (no-hardware) dev scripts — see below
data/
  raw/             one subfolder per condition: 6 specimen CSVs, 2 photos, params.json
  results/         begins_<date>/{reps,agg,llm}.csv per campaign (CONTINUE_CAMPAIGN in run_loop.py)
  llm_results/     per-condition next-params JSON written by run_loop.py
  plots/           segmentation plots (real runs + pseudo-runs/ for test/dev, gitignored)
  archive/         retired data kept for history — compression-test-data-legacy/, results-legacy/,
                   old_csv/, Image Processing/ (pre-reorg; only EVALUATE/generate_quality_log.py
                   still reads these, as a fallback behind the live data/raw/ and data/results/)
prompts/            quality_checker_prompt.txt (LLM-refined prompt cache, tracked in git)
notebooks/          exploratory/dev notebooks
docs/               PIPELINE_OVERVIEW.md
installation/       driver/labware installer files (was "Installation Files/")
EVALUATE/           generate_fit_log.py — builds fit_evaluation_log.html quality report
2026-06-11/         robot-arm protocol scripts (untouched, own thing)
logs/               run_loop.py session logs (gitignored)
```

## Running it

```
uv sync --locked
uv run --locked --no-sync python src/pipeline/run_loop.py          # full active-learning loop — needs real hardware
uv run --locked --no-sync python tests/run_tests.py                # CI test suite, mocked LLM, fake-data fixtures
uv run --locked --no-sync python tests/test_csv.py                 # unit tests for save_to_csv edge cases
uv run --locked --no-sync python tests/test_guardrails.py          # degenerate-input robustness tests
uv run --locked --no-sync python tests/test_processing.py          # run the real pipeline on one real condition (Mac, no hardware)
uv run --locked --no-sync python tests/test_master.py              # run the full branch dispatcher on one condition (Mac, no hardware)
```

`run_loop.py` has hardcoded Windows paths (`CSV_RAW_PATH`, `IMAGES_PATH`) and a
hardcoded robot IP (`SERVER_IP`) near the top — it's meant to run on the lab PC next
to the compression tester, not from an arbitrary machine. Same story for `src/server/`
(the Opentrons-PC HTTP server): it's manually copied to that machine, this repo's copy
is the source of truth but isn't auto-deployed.

## CI

`.github/workflows/ci.yml` gates on: syntax check (compiles every `.py` file),
`validate_structure.py` (checks every `<<< IMPORT >>>` / `<<< FOLDER NAME >>>`-marked
reference in the code actually resolves on disk — run this after any future file
move), `validate_params.py` / `validate_fake_data.py` (data integrity), and the real
test suite (`tests/run_tests.py`, `tests/test_csv.py`, `tests/test_guardrails.py`),
gated to only run when relevant files change.

Known pre-existing gap: `validate_params.py`'s required-keys schema still expects
`weight_percent`, but current `params.json` files use `polymer_wt`/`additive_wt` —
this predates the reorg and needs a real decision about which schema is current,
not a path fix.

Set `POLYMER_TYPE` and `SOLVENT_TYPE` in `src/pipeline/run_loop.py` before a
campaign, or call `run_loop.set_material_types(polymer_type="polysulfone",
solvent_type="PolarClean")` before starting the loop. Use the actual materials;
the source settings are operator choices, not confirmation of installed materials. These manual identities are saved with each condition
and supplied to LLM-AL for both new and resumed recommendations. `SOLVENT_TYPE`
is the base casting solvent, separate from the cosolvent and NIPS bath solvent.
The model cannot change these settings. Older records without identities remain
unknown rather than inheriting the current campaign's materials.

File: data/plots/run-2026-08-31/16p2-0add-7deg-cosolv-none-bathSolv-none-0wt-75s-N2-1380s/averageFits/average_fit_postDiscard_eval.json
{"name": "16p2-0add-7deg-cosolv-none-bathSolv-none-0wt-75s-N2-1380s | postDiscard", "Trial": "16p2-0add-7deg-cosolv-none-bathSolv-none-0wt-75s-N2-1380s | postDiscard", "Thickness": null, "Elastic Modulus": 233.90298218310676, "Yield Strength": 29.142529106907837, "Pore Fraction": 0.5922230972800754, "Slope Plateau": 93.90610291336766, "Slope Densification": 959.4198075224349, "Creep Strain": null, "Strain at 50 bar": 0.3364500164257475, "Strain at 80 bar": 0.5734964111635962, "Strain at 150 bar": 0.6685390665365204, "Strain at 500 bar": null, "Good Fit": 1.0, "Good Fit Score": 90.0, "Good Fit Breakdown": "{\"elastic_r2\": {\"pts\": 29, \"max\": 30, \"note\": \"NRMSE-score=0.972 (RMSE=0.75, range=27.27)\"}, \"plateau_r2_start\": {\"pts\": 15, \"max\": 15, \"note\": \"R\\u00b2(first 40%)=0.978\"}, \"densification_r2\": {\"pts\": 14, \"max\": 15, \"note\": \"R\\u00b2=0.957\"}, \"yield_accuracy\": {\"pts\": 25, \"max\": 25, \"note\": \"elastic tail overshoots data by 0.7% of elastic range\"}, \"junction_continuity\": {\"pts\": 12, \"max\": 15, \"note\": \"gap=2.9%\"}, \"plateau_r2_full_penalty\": {\"pts\": 0, \"max\": 0, \"note\": \"R\\u00b2(full)=0.942\"}, \"elastic_modulus_penalty\": {\"pts\": 0, \"max\": 0, \"note\": \"E=233.9 bar ok\"}, \"bp1_accuracy_penalty\": {\"pts\": -5, \"max\": 0, \"note\": \"plateau spans 35% of remaining stress \\u2014 ok | GAM slope drops 49% in early plateau \\u2014 bp1 suspect\"}, \"changepoint_curvature_penalty\": {\"pts\": 0, \"max\": 0, \"note\": \"d2_norm=4.58, linear_stretch=17%\"}, \"slope_ratio_penalty\": {\"pts\": 0, \"max\": 0, \"note\": \"plateau/elastic slope ratio=0.40 \\u2014 good separation\"}, \"_score_final\": {\"pts\": 90, \"max\": 100, \"note\": \"no catastrophic applied\"}}", "Average Standard Deviation": 43.86421829392026, "Toe Region": 0.0}

File: data/plots/run-2026-08-31/16p2-0add-7deg-cosolv-none-bathSolv-none-0wt-75s-N2-1380s/averageFits/average_fit_preDiscard_eval.json
{"name": "16p2-0add-7deg-cosolv-none-bathSolv-none-0wt-75s-N2-1380s | preDiscard", "Trial": "16p2-0add-7deg-cosolv-none-bathSolv-none-0wt-75s-N2-1380s | preDiscard", "Thickness": null, "Elastic Modulus": 235.90546129717777, "Yield Strength": 28.83492708273583, "Pore Fraction": 0.6073810176476845, "Slope Plateau": 98.7511801891471, "Slope Densification": 1034.1649052793105, "Creep Strain": null, "Strain at 50 bar": 0.3288587813210802, "Strain at 80 bar": 0.5637214916438039, "Strain at 150 bar": 0.6767735021823555, "Strain at 500 bar": null, "Good Fit": 1.0, "Good Fit Score": 89.0, "Good Fit Breakdown": "{\"elastic_r2\": {\"pts\": 29, \"max\": 30, \"note\": \"NRMSE-score=0.975 (RMSE=0.68, range=27.23)\"}, \"plateau_r2_start\": {\"pts\": 15, \"max\": 15, \"note\": \"R\\u00b2(first 40%)=0.989\"}, \"densification_r2\": {\"pts\": 13, \"max\": 15, \"note\": \"R\\u00b2=0.895\"}, \"yield_accuracy\": {\"pts\": 25, \"max\": 25, \"note\": \"elastic tail overshoots data by 0.6% of elastic range\"}, \"junction_continuity\": {\"pts\": 12, \"max\": 15, \"note\": \"gap=2.7%\"}, \"plateau_r2_full_penalty\": {\"pts\": 0, \"max\": 0, \"note\": \"R\\u00b2(full)=0.895\"}, \"elastic_modulus_penalty\": {\"pts\": 0, \"max\": 0, \"note\": \"E=235.9 bar ok\"}, \"bp1_accuracy_penalty\": {\"pts\": -5, \"max\": 0, \"note\": \"plateau spans 38% of remaining stress \\u2014 ok | GAM slope drops 47% in early plateau \\u2014 bp1 suspect\"}, \"changepoint_curvature_penalty\": {\"pts\": 0, \"max\": 0, \"note\": \"d2_norm=2.08, linear_stretch=23%\"}, \"slope_ratio_penalty\": {\"pts\": 0, \"max\": 0, \"note\": \"plateau/elastic slope ratio=0.42 \\u2014 good separation\"}, \"_score_final\": {\"pts\": 89, \"max\": 100, \"note\": \"no catastrophic applied\"}}", "Average Standard Deviation": 43.86421829392026, "Toe Region": 0.0}
