Repository: Risho11/NIPS-pipeline

# Auto-Membranes

Automated membrane fabrication and characterization system for NIPS (Non-solvent
Induced Phase Separation) membranes — polymer membranes made by casting a
polysulfone solution and immersing it in a bath to trigger phase separation.

An Opentrons robot fabricates each batch, a compression tester measures its
mechanical properties, and an LLM active-learning loop suggests the next set of
fabrication parameters to try. See [`docs/PIPELINE_OVERVIEW.md`](docs/PIPELINE_OVERVIEW.md)
for the stage-by-stage mechanics of the curve-processing pipeline (reconciled with
the current file layout as of 2026-08-13).

## Repo layout

```
src/pipeline/     main pipeline: run_loop.py (entry point), curve_segmentation.py,
                   master_processing.py, activeLearning_29.py, llm_context.py,
                   system_prompt.py, membrane_imaging.py, membrane_quality_llm.py,
                   polymer_additive_bounds.py, polymer_additive_mixing_calculator.py,
                   url_29.py, cameras.py
src/server/        HTTP server that runs on the Opentrons PC (was minipc/) — manually
                   copied out to the lab machine, not deployed automatically from here
tests/             CI-run tests + local (no-hardware) dev scripts — see below
data/
  raw/             one subfolder per condition: 6 specimen CSVs, 2 photos, params.json
  results/         begins_<date>/{reps,agg,llm}.csv per campaign (CONTINUE_CAMPAIGN in run_loop.py)
  llm_results/     per-condition next-params JSON written by run_loop.py
  plots/           segmentation plots (real runs + pseudo-runs/ for test/dev, gitignored)
  archive/         retired data kept for history — compression-test-data-legacy/, results-legacy/,
                   old_csv/, Image Processing/ (pre-reorg; only EVALUATE/generate_quality_log.py
                   still reads these, as a fallback behind the live data/raw/ and data/results/)
prompts/            quality_checker_prompt.txt (LLM-refined prompt cache, tracked in git)
notebooks/          exploratory/dev notebooks
docs/               PIPELINE_OVERVIEW.md
installation/       driver/labware installer files (was "Installation Files/")
EVALUATE/           generate_fit_log.py — builds fit_evaluation_log.html quality report
2026-06-11/         robot-arm protocol scripts (untouched, own thing)
logs/               run_loop.py session logs (gitignored)
```

## Running it

```
uv sync --locked
uv run --locked --no-sync python src/pipeline/run_loop.py          # full active-learning loop — needs real hardware
uv run --locked --no-sync python tests/run_tests.py                # CI test suite, mocked LLM, fake-data fixtures
uv run --locked --no-sync python tests/test_csv.py                 # unit tests for save_to_csv edge cases
uv run --locked --no-sync python tests/test_guardrails.py          # degenerate-input robustness tests
uv run --locked --no-sync python tests/test_processing.py          # run the real pipeline on one real condition (Mac, no hardware)
uv run --locked --no-sync python tests/test_master.py              # run the full branch dispatcher on one condition (Mac, no hardware)
```

`run_loop.py` has hardcoded Windows paths (`CSV_RAW_PATH`, `IMAGES_PATH`) and a
hardcoded robot IP (`SERVER_IP`) near the top — it's meant to run on the lab PC next
to the compression tester, not from an arbitrary machine. Same story for `src/server/`
(the Opentrons-PC HTTP server): it's manually copied to that machine, this repo's copy
is the source of truth but isn't auto-deployed.

## CI

`.github/workflows/ci.yml` gates on: syntax check (compiles every `.py` file),
`validate_structure.py` (checks every `<<< IMPORT >>>` / `<<< FOLDER NAME >>>`-marked
reference in the code actually resolves on disk — run this after any future file
move), `validate_params.py` / `validate_fake_data.py` (data integrity), and the real
test suite (`tests/run_tests.py`, `tests/test_csv.py`, `tests/test_guardrails.py`),
gated to only run when relevant files change.

Known pre-existing gap: `validate_params.py`'s required-keys schema still expects
`weight_percent`, but current `params.json` files use `polymer_wt`/`additive_wt` —
this predates the reorg and needs a real decision about which schema is current,
not a path fix.

Set `POLYMER_TYPE` and `SOLVENT_TYPE` in `src/pipeline/run_loop.py` before a
campaign, or call `run_loop.set_material_types(polymer_type="polysulfone",
solvent_type="PolarClean")` before starting the loop. Use the actual materials;
the source settings are operator choices, not confirmation of installed materials. These manual identities are saved with each condition
and supplied to LLM-AL for both new and resumed recommendations. `SOLVENT_TYPE`
is the base casting solvent, separate from the cosolvent and NIPS bath solvent.
The model cannot change these settings. Older records without identities remain
unknown rather than inheriting the current campaign's materials.

File: data/results/begins_1999/reps.csv
date,name,Trial,Thickness,Elastic Modulus,Yield Strength,Slope Plateau,Slope Densification,Creep Strain,Toe Region,Strain at 50 bar,Strain at 80 bar,Strain at 150 bar,Strain at 500 bar,Good Fit,Good Fit Score,Good Fit Breakdown,Average Standard Deviation,CV,mixing_temp,bath_temp,polymer_wt,additive_wt,pullcast_speed,nitrogen,coupon_to_bath_wait_time,nips_bath_wait_time
"2026-08-19
12:30:18",17-0add-5deg-30s-N2-125s_run7 | rep 1,sample 5,135.59662571614948,213.48625127406137,28.511253296939966,92.52747124122129,409.89661363992093,0.10683623373679618,0.0,0.3141266243890516,0.48666478188504075,,,True,93,"{""elastic_r2"": {""pts"": 27, ""max"": 30, ""note"": ""NRMSE-score=0.913 (RMSE=2.62, range=29.99)""}, ""plateau_r2_start"": {""pts"": 14, ""max"": 15, ""note"": ""R\u00b2(first 40%)=0.927""}, ""densification_r2"": {""pts"": 13, ""max"": 15, ""note"": ""R\u00b2=0.882""}, ""yield_accuracy"": {""pts"": 25, ""max"": 25, ""note"": ""elastic tail undershoots data by 4.0% of elastic range""}, ""junction_continuity"": {""pts"": 14, ""max"": 15, ""note"": ""gap=0.8%""}, ""plateau_r2_full_penalty"": {""pts"": 0, ""max"": 0, ""note"": ""R\u00b2(full)=0.876""}, ""elastic_modulus_penalty"": {""pts"": 0, ""max"": 0, ""note"": ""E=213.5 bar ok""}, ""bp1_accuracy_penalty"": {""pts"": 0, ""max"": 0, ""note"": ""GAM slope stable in early plateau (drop=40%) \u2014 ok | plateau spans 30% of remaining stress \u2014 ok""}, ""changepoint_curvature_penalty"": {""pts"": 0, ""max"": 0, ""note"": ""d2_norm=1.37, linear_stretch=30%""}, ""slope_ratio_penalty"": {""pts"": 0, ""max"": 0, ""note"": ""plateau/elastic slope ratio=0.43 \u2014 good separation""}, ""_score_final"": {""pts"": 93, ""max"": 100, ""note"": ""no catastrophic applied""}}",55.05122942918393,0.1055497676707641,25,5,17,0,10,True,30,125
"2026-08-19
12:30:18",17-0add-5deg-30s-N2-125s_run7 | rep 2,sample 6,136.79472171658585,193.22914391620762,29.116874656314035,110.2481907950631,441.5851721577123,0.16320133326896546,0.04529709805275217,0.36336127610730495,0.5241018280329495,0.7028919286534847,,True,95,"{""elastic_r2"": {""pts"": 28, ""max"": 30, ""note"": ""NRMSE-score=0.919 (RMSE=2.51, range=30.94)""}, ""plateau_r2_start"": {""pts"": 13, ""max"": 15, ""note"": ""R\u00b2(first 40%)=0.859""}, ""densification_r2"": {""pts"": 14, ""max"": 15, ""note"": ""R\u00b2=0.930""}, ""yield_accuracy"": {""pts"": 25, ""max"": 25, ""note"": ""elastic tail undershoots data by 3.6% of elastic range""}, ""junction_continuity"": {""pts"": 15, ""max"": 15, ""note"": ""gap=0.3%""}, ""plateau_r2_full_penalty"": {""pts"": 0, ""max"": 0, ""note"": ""R\u00b2(full)=0.932""}, ""elastic_modulus_penalty"": {""pts"": 0, ""max"": 0, ""note"": ""E=193.2 bar ok""}, ""bp1_accuracy_penalty"": {""pts"": 0, ""max"": 0, ""note"": ""GAM slope stable in early plateau (drop=19%) \u2014 ok | plateau spans 30% of remaining stress \u2014 ok""}, ""changepoint_curvature_penalty"": {""pts"": 0, ""max"": 0, ""note"": ""d2_norm=2.91, linear_stretch=10%""}, ""slope_ratio_penalty"": {""pts"": 0, ""max"": 0, ""note"": ""plateau/elastic slope ratio=0.57 \u2014 good separation""}, ""_score_final"": {""pts"": 95, ""max"": 100, ""note"": ""no catastrophic applied""}}",54.909572346313226,0.1055497676707641,25,5,17,0,10,True,30,125
"2026-08-19
12:30:18",17-0add-5deg-30s-N2-125s_run7 | rep 3,sample 7,134.3352907929094,147.57919872284398,22.377591132474333,58.641211653109295,683.8279159629835,0.09601156646110276,0.055079440401666464,0.5064146196263811,0.6051112371453407,,,True,86,"{""elastic_r2"": {""pts"": 28, ""max"": 30, ""note"": ""NRMSE-score=0.927 (RMSE=1.55, range=21.09)""}, ""plateau_r2_start"": {""pts"": 13, ""max"": 15, ""note"": ""R\u00b2(first 40%)=0.887""}, ""densification_r2"": {""pts"": 13, ""max"": 15, ""note"": ""R\u00b2=0.880""}, ""yield_accuracy"": {""pts"": 25, ""max"": 25, ""note"": ""elastic tail undershoots data by 0.8% of elastic range""}, ""junction_continuity"": {""pts"": 12, ""max"": 15, ""note"": ""gap=3.3%""}, ""plateau_r2_full_penalty"": {""pts"": 0, ""max"": 0, ""note"": ""R\u00b2(full)=0.736""}, ""elastic_modulus_penalty"": {""pts"": 0, ""max"": 0, ""note"": ""E=147.6 bar ok""}, ""bp1_accuracy_penalty"": {""pts"": -5, ""max"": 0, ""note"": ""GAM slope drops 53% in early plateau \u2014 bp1 suspect | plateau spans 17% of remaining stress \u2014 ok""}, ""changepoint_curvature_penalty"": {""pts"": 0, ""max"": 0, ""note"": ""d2_norm=1.29, linear_stretch=17%""}, ""slope_ratio_penalty"": {""pts"": 0, ""max"": 0, ""note"": ""plateau/elastic slope ratio=0.40 \u2014 good separation""}, ""_score_final"": {""pts"": 86, ""max"": 100, ""note"": ""no catastrophic applied""}}",58.59774689700427,0.1055497676707641,25,5,17,0,10,True,30,125
"2026-08-19
12:30:18",17-0add-5deg-30s-N2-125s_run7 | rep 4,sample 8,135.84778028902187,157.4045982522444,25.898216005276794,88.17043388638773,707.5122326922772,0.09751011714683055,0.06970023455529036,0.43604461535435,0.5476010781908023,,,True,84,"{""elastic_r2"": {""pts"": 28, ""max"": 30, ""note"": ""NRMSE-score=0.928 (RMSE=1.77, range=24.49)""}, ""plateau_r2_start"": {""pts"": 13, ""max"": 15, ""note"": ""R\u00b2(first 40%)=0.891""}, ""densification_r2"": {""pts"": 12, ""max"": 15, ""note"": ""R\u00b2=0.778""}, ""yield_accuracy"": {""pts"": 25, ""max"": 25, ""note"": ""elastic tail undershoots data by 3.4% of elastic range""}, ""junction_continuity"": {""pts"": 11, ""max"": 15, ""note"": ""gap=3.6%""}, ""plateau_r2_full_penalty"": {""pts"": 0, ""max"": 0, ""note"": ""R\u00b2(full)=0.727""}, ""elastic_modulus_penalty"": {""pts"": 0, ""max"": 0, ""note"": ""E=157.4 bar ok""}, ""bp1_accuracy_penalty"": {""pts"": -5, ""max"": 0, ""note"": ""GAM slope drops 43% in early plateau \u2014 bp1 suspect | plateau spans 24% of remaining stress \u2014 ok""}, ""changepoint_curvature_penalty"": {""pts"": 0, ""max"": 0, ""note"": ""d2_norm=1.68, linear_stretch=43%""}, ""slope_ratio_penalty"": {""pts"": 0, ""max"": 0, ""note"": ""plateau/elastic slope ratio=0.56 \u2014 good separation""}, ""_score_final"": {""pts"": 84, ""max"": 100, ""note"": ""no catastrophic applied""}}",57.48742592404929,0.1055497676707641,25,5,17,0,10,True,30,125
