Repository: Risho11/NIPS-pipeline

# Auto-Membranes

Automated membrane fabrication and characterization system for NIPS (Non-solvent
Induced Phase Separation) membranes — polymer membranes made by casting a
polysulfone solution and immersing it in a bath to trigger phase separation.

An Opentrons robot fabricates each batch, a compression tester measures its
mechanical properties, and an LLM active-learning loop suggests the next set of
fabrication parameters to try. See [`docs/PIPELINE_OVERVIEW.md`](docs/PIPELINE_OVERVIEW.md)
for the stage-by-stage mechanics of the curve-processing pipeline (reconciled with
the current file layout as of 2026-08-13).

## Repo layout

```
src/pipeline/     main pipeline: run_loop.py (entry point), curve_segmentation.py,
                   master_processing.py, activeLearning_29.py, llm_context.py,
                   system_prompt.py, membrane_imaging.py, membrane_quality_llm.py,
                   polymer_additive_bounds.py, polymer_additive_mixing_calculator.py,
                   url_29.py, cameras.py
src/server/        HTTP server that runs on the Opentrons PC (was minipc/) — manually
                   copied out to the lab machine, not deployed automatically from here
tests/             CI-run tests + local (no-hardware) dev scripts — see below
data/
  raw/             one subfolder per condition: 6 specimen CSVs, 2 photos, params.json
  results/         begins_<date>/{reps,agg,llm}.csv per campaign (CONTINUE_CAMPAIGN in run_loop.py)
  llm_results/     per-condition next-params JSON written by run_loop.py
  plots/           segmentation plots (real runs + pseudo-runs/ for test/dev, gitignored)
  archive/         retired data kept for history — compression-test-data-legacy/, results-legacy/,
                   old_csv/, Image Processing/ (pre-reorg; only EVALUATE/generate_quality_log.py
                   still reads these, as a fallback behind the live data/raw/ and data/results/)
prompts/            quality_checker_prompt.txt (LLM-refined prompt cache, tracked in git)
notebooks/          exploratory/dev notebooks
docs/               PIPELINE_OVERVIEW.md
installation/       driver/labware installer files (was "Installation Files/")
EVALUATE/           generate_fit_log.py — builds fit_evaluation_log.html quality report
2026-06-11/         robot-arm protocol scripts (untouched, own thing)
logs/               run_loop.py session logs (gitignored)
```

## Running it

```
uv sync --locked
uv run --locked --no-sync python src/pipeline/run_loop.py          # full active-learning loop — needs real hardware
uv run --locked --no-sync python tests/run_tests.py                # CI test suite, mocked LLM, fake-data fixtures
uv run --locked --no-sync python tests/test_csv.py                 # unit tests for save_to_csv edge cases
uv run --locked --no-sync python tests/test_guardrails.py          # degenerate-input robustness tests
uv run --locked --no-sync python tests/test_processing.py          # run the real pipeline on one real condition (Mac, no hardware)
uv run --locked --no-sync python tests/test_master.py              # run the full branch dispatcher on one condition (Mac, no hardware)
```

`run_loop.py` has hardcoded Windows paths (`CSV_RAW_PATH`, `IMAGES_PATH`) and a
hardcoded robot IP (`SERVER_IP`) near the top — it's meant to run on the lab PC next
to the compression tester, not from an arbitrary machine. Same story for `src/server/`
(the Opentrons-PC HTTP server): it's manually copied to that machine, this repo's copy
is the source of truth but isn't auto-deployed.

## CI

`.github/workflows/ci.yml` gates on: syntax check (compiles every `.py` file),
`validate_structure.py` (checks every `<<< IMPORT >>>` / `<<< FOLDER NAME >>>`-marked
reference in the code actually resolves on disk — run this after any future file
move), `validate_params.py` / `validate_fake_data.py` (data integrity), and the real
test suite (`tests/run_tests.py`, `tests/test_csv.py`, `tests/test_guardrails.py`),
gated to only run when relevant files change.

Known pre-existing gap: `validate_params.py`'s required-keys schema still expects
`weight_percent`, but current `params.json` files use `polymer_wt`/`additive_wt` —
this predates the reorg and needs a real decision about which schema is current,
not a path fix.

Set `POLYMER_TYPE` and `SOLVENT_TYPE` in `src/pipeline/run_loop.py` before a
campaign, or call `run_loop.set_material_types(polymer_type="polysulfone",
solvent_type="PolarClean")` before starting the loop. Use the actual materials;
the source settings are operator choices, not confirmation of installed materials. These manual identities are saved with each condition
and supplied to LLM-AL for both new and resumed recommendations. `SOLVENT_TYPE`
is the base casting solvent, separate from the cosolvent and NIPS bath solvent.
The model cannot change these settings. Older records without identities remain
unknown rather than inheriting the current campaign's materials.

File: data/results/begins_2026-08-10/reps.csv
date,name,Trial,Thickness,Elastic Modulus,Yield Strength,Changepoint,Slope Plateau,Slope Densification,Creep Strain,Toe Region,Strain at 50 bar,Strain at 80 bar,Strain at 150 bar,Strain at 500 bar,Good Fit,Good Fit Score,Good Fit Breakdown,Average Standard Deviation,CV,mixing_temp,bath_temp,weight_percent,volume,pullcast_speed,nitrogen,coupon_to_bath_wait_time,nips_bath_wait_time
"2026-08-10
16:03:51",21-0add-5deg-300s-N2-1800s_run2 | rep 1,sample 5,88.60955739239697,334.61669862384343,124.69395378783828,,-141.62716308715204,31.33162503235864,0.1970030452864062,0.0677810351124601,0.6930771609169275,0.4054442839594756,,,False,50.0,"{""elastic_r2"": {""pts"": 19, ""max"": 30, ""note"": ""NRMSE-score=0.634 (RMSE=53.80, range=146.90)""}, ""plateau_r2_start"": {""pts"": 0, ""max"": 15, ""note"": ""R\u00b2(first 40%)=-4412.097""}, ""densification_r2"": {""pts"": 0, ""max"": 15, ""note"": ""R\u00b2=-0.077""}, ""yield_accuracy"": {""pts"": 20, ""max"": 25, ""note"": ""elastic tail undershoots data by 28.5% of elastic range""}, ""junction_continuity"": {""pts"": 11, ""max"": 15, ""note"": ""gap=4.0%""}, ""plateau_r2_full_penalty"": {""pts"": 0, ""max"": 0, ""note"": ""R\u00b2(full)=0.662""}, ""elastic_modulus_penalty"": {""pts"": 0, ""max"": 0, ""note"": ""E=334.6 bar ok""}, ""bp1_accuracy_penalty"": {""pts"": 0, ""max"": 0, ""note"": ""GAM already flat at bp1 \u2014 ok | plateau spans -485% of remaining stress \u2014 ok""}, ""changepoint_curvature_penalty"": {""pts"": 0, ""max"": 0, ""note"": ""d2_norm=1.10, linear_stretch=100%""}, ""slope_ratio_penalty"": {""pts"": 0, ""max"": 0, ""note"": ""plateau/elastic slope ratio=-0.42 \u2014 good separation""}, ""_score_final"": {""pts"": 50, ""max"": 100, ""note"": ""no catastrophic applied""}}",66.93482112839935,1.4132155987448338,60,5,,,1,True,300,1800
"2026-08-10
16:03:51",21-0add-5deg-300s-N2-1800s_run2 | rep 2,sample 6,78.0400886616751,0.9568757694364592,1.3213039552541712,,,,0.1372255962256909,0.0813975364996311,,,,,False,0.0,,58.457302862993686,1.4132155987448338,60,5,,,1,True,300,1800
"2026-08-10
16:03:51",21-0add-5deg-300s-N2-1800s_run2 | rep 3,sample 7,-5.257800000000003,,,,,,,,,,,,False,,,68.21915032842725,1.4132155987448338,60,5,,,1,True,300,1800
"2026-08-10
16:03:51",21-0add-5deg-300s-N2-1800s_run2 | rep 4,sample 8,77.08900000000003,226.2115490681025,26.03676839633648,,-2.391654408097072,-547.197140734401,0.2701812191103788,0.0,,,,,False,16.0,"{""elastic_r2"": {""pts"": 22, ""max"": 30, ""note"": ""NRMSE-score=0.747 (RMSE=36.74, range=145.08)""}, ""plateau_r2_start"": {""pts"": 0, ""max"": 15, ""note"": ""R\u00b2(first 40%)=-6783.662""}, ""densification_r2"": {""pts"": 0, ""max"": 15, ""note"": ""R\u00b2=0.000""}, ""yield_accuracy"": {""pts"": 20, ""max"": 25, ""note"": ""elastic tail undershoots data by 25.8% of elastic range""}, ""junction_continuity"": {""pts"": 0, ""max"": 15, ""note"": ""gap=23.8%""}, ""plateau_r2_full_penalty"": {""pts"": -10, ""max"": 0, ""note"": ""R\u00b2(full)=-0.004""}, ""elastic_modulus_penalty"": {""pts"": 0, ""max"": 0, ""note"": ""E=226.2 bar ok""}, ""bp1_accuracy_penalty"": {""pts"": 0, ""max"": 0, ""note"": ""GAM already flat at bp1 \u2014 ok | plateau spans -1% of remaining stress \u2014 ok""}, ""slope_ratio_penalty"": {""pts"": 0, ""max"": 0, ""note"": ""plateau/elastic slope ratio=-0.01 \u2014 good separation""}, ""catastrophic_slope_ordering"": {""pts"": 0, ""max"": 0, ""note"": ""densif=-547.2 <= plateau=-2.4""}, ""_score_final"": {""pts"": 16, ""max"": 100, ""note"": ""after catastrophic halving""}}",65.80702061549712,1.4132155987448338,60,5,,,1,True,300,1800
"2026-08-10
18:20:38",21-2add-60degMix-15deg-30s-NoN2-1800s | rep 1,sample 13,74.57439999999998,-62.85330361806947,72.75963227761136,,,,0.3845460477380766,-0.5577240939438386,-0.4799837468353886,-0.4953440164582506,,,False,0.0,,66.96833346976592,,60,15,,,5,False,30,1800
"2026-08-10
18:20:38",21-2add-60degMix-15deg-30s-NoN2-1800s | rep 2,sample 14,-0.0,,,,,,,,,,,,False,,,66.89468761301349,,60,15,,,5,False,30,1800
"2026-08-10
18:20:38",21-2add-60degMix-15deg-30s-NoN2-1800s | rep 3,sample 15,-0.7619999999999436,,,,,,,,,,,,False,,,67.12975659799936,,60,15,,,5,False,30,1800
"2026-08-10
18:20:38",21-2add-60degMix-15deg-30s-NoN2-1800s | rep 4,sample 16,-0.0,,,,,,,,,,,,False,,,67.01551738066634,,60,15,,,5,False,30,1800
"2026-08-10
20:29:57",21-2add-50degMix-15deg-60s-NoN2-1800s | rep 3,sample 23,-15.113,,,,,,,,,,,,False,,,53.67344418981615,,50,15,,,10,False,60,1800
"2026-08-10
20:29:57",21-2add-50degMix-15deg-60s-NoN2-1800s | rep 4,sample 24,-25.9588,,,,,,,,,,,,False,,,58.847743425350885,,50,15,,,10,False,60,1800
"2026-08-10
20:29:57",21-2add-50degMix-15deg-60s-NoN2-1800s | rep 2,sample 22,-17.52600000000001,,,,,,,,,,,,False,,,55.20320957538573,,50,15,,,10,False,60,1800
"2026-08-10
20:29:57",21-2add-50degMix-15deg-60s-NoN2-1800s | rep 1,sample 21,111.9124,28.818456419220784,2.183959452579269,,73.48394938371469,439.2732236311549,0.1811166591012255,0.0644615719256635,0.4456132434797857,0.5609294671311031,0.7339391638939016,,False,38.0,"{""elastic_r2"": {""pts"": 26, ""max"": 30, ""note"": ""NRMSE-score=0.859 (RMSE=0.12, range=0.86)""}, ""plateau_r2_start"": {""pts"": 14, ""max"": 15, ""note"": ""R\u00b2(first 40%)=0.945""}, ""densification_r2"": {""pts"": 13, ""max"": 15, ""note"": ""R\u00b2=0.894""}, ""yield_accuracy"": {""pts"": 24, ""max"": 25, ""note"": ""elastic tail undershoots data by 13.8% of elastic range""}, ""junction_continuity"": {""pts"": 0, ""max"": 15, ""note"": ""gap=35.5%""}, ""plateau_r2_full_penalty"": {""pts"": 0, ""max"": 0, ""note"": ""R\u00b2(full)=0.638""}, ""elastic_modulus_penalty"": {""pts"": 0, ""max"": 0, ""note"": ""E=28.8 bar ok""}, ""bp1_accuracy_penalty"": {""pts"": 0, ""max"": 0, ""note"": ""GAM slope stable in early plateau (drop=-211%) \u2014 ok | plateau spans 19% of remaining stress \u2014 ok""}, ""changepoint_curvature_penalty"": {""pts"": -2, ""max"": 0, ""note"": ""d2_norm=0.03, linear_stretch=20%""}, ""catastrophic_slope_vs_modulus"": {""pts"": 0, ""max"": 0, ""note"": ""slope ratio=2.55 \u2014 plateau slope \u226595% of elastic""}, ""_score_final"": {""pts"": 38, ""max"": 100, ""note"": ""after catastrophic halving""}}",61.85501696688132,,50,15,,,10,False,60,1800
"2026-08-10
22:41:21",21-2add-70degMix-5deg-30s-NoN2-1800s | rep 2,sample 30,-113.5634,,,,,,,,,,,,False,,,51.62282129575821,0.3902642551742326,70,5,,,3,False,30,1800
"2026-08-10
22:41:21",21-2add-70degMix-5deg-30s-NoN2-1800s | rep 1,sample 29,145.7706,322.2829419053356,18.311771387865832,,,,0.1766858337689492,0.0668986338115996,0.097914231346505,0.1232708846093352,0.2010963360511659,,False,0.0,,52.78170883267538,0.3902642551742326,70,5,,,3,False,30,1800
"2026-08-10
22:41:21",21-2add-70degMix-5deg-30s-NoN2-1800s | rep 4,sample 32,130.22580000000002,868.952656002532,100.46660038503376,,711.7610618117784,17.389056318935463,0.1982591841093771,0.0726967587430633,0.1066314803364869,0.1368274726611555,0.2417285678888935,,False,18.0,"{""elastic_r2"": {""pts"": 29, ""max"": 30, ""note"": ""NRMSE-score=0.961 (RMSE=3.10, range=78.82)""}, ""plateau_r2_start"": {""pts"": 12, ""max"": 15, ""note"": ""R\u00b2(first 40%)=0.783""}, ""densification_r2"": {""pts"": 0, ""max"": 15, ""note"": ""R\u00b2=-0.019""}, ""yield_accuracy"": {""pts"": 25, ""max"": 25, ""note"": ""elastic tail undershoots data by 0.7% of elastic range""}, ""junction_continuity"": {""pts"": 14, ""max"": 15, ""note"": ""gap=1.2%""}, ""plateau_r2_full_penalty"": {""pts"": 0, ""max"": 0, ""note"": ""R\u00b2(full)=0.971""}, ""elastic_modulus_penalty"": {""pts"": 0, ""max"": 0, ""note"": ""E=869.0 bar ok""}, ""bp1_accuracy_penalty"": {""pts"": -30, ""max"": 0, ""note"": ""GAM slope stable in early plateau (drop=1%) \u2014 ok | plateau spans 98% of remaining stress \u2014 elastic peak likely wrong""}, ""changepoint_curvature_penalty"": {""pts"": -1, ""max"": 0, ""note"": ""d2_norm=0.00, linear_stretch=10%""}, ""slope_ratio_penalty"": {""pts"": -14, ""max"": 0, ""note"": ""plateau/elastic slope ratio=0.82 \u2014 nearly parallel (-14 pts)""}, ""catastrophic_slope_ordering"": {""pts"": 0, ""max"": 0, ""note"": ""densif=17.4 <= plateau=711.8""}, ""_score_final"": {""pts"": 18, ""max"": 100, ""note"": ""after catastrophic halving""}}",50.87161658391505,0.3902642551742326,70,5,,,3,False,30,1800
"2026-08-10
22:41:21",21-2add-70degMix-5deg-30s-NoN2-1800s | rep 3,sample 31,100.3046,417.5897781013398,71.69120124345812,,384.1959947470421,13.85145486164596,0.2513346941671577,0.1008218705488396,0.1759674567381342,0.2463512352973347,,,False,16.0,"{""elastic_r2"": {""pts"": 29, ""max"": 30, ""note"": ""NRMSE-score=0.962 (RMSE=2.18, range=57.10)""}, ""plateau_r2_start"": {""pts"": 14, ""max"": 15, ""note"": ""R\u00b2(first 40%)=0.946""}, ""densification_r2"": {""pts"": 0, ""max"": 15, ""note"": ""R\u00b2=-80.896""}, ""yield_accuracy"": {""pts"": 25, ""max"": 25, ""note"": ""elastic tail undershoots data by 2.1% of elastic range""}, ""junction_continuity"": {""pts"": 14, ""max"": 15, ""note"": ""gap=0.8%""}, ""plateau_r2_full_penalty"": {""pts"": 0, ""max"": 0, ""note"": ""R\u00b2(full)=0.988""}, ""elastic_modulus_penalty"": {""pts"": 0, ""max"": 0, ""note"": ""E=417.6 bar ok""}, ""bp1_accuracy_penalty"": {""pts"": -30, ""max"": 0, ""note"": ""GAM slope stable in early plateau (drop=-2%) \u2014 ok | plateau spans 97% of remaining stress \u2014 elastic peak likely wrong""}, ""slope_ratio_penalty"": {""pts"": -19, ""max"": 0, ""note"": ""plateau/elastic slope ratio=0.92 \u2014 nearly parallel (-19 pts)""}, ""catastrophic_slope_ordering"": {""pts"": 0, ""max"": 0, ""note"": ""densif=13.9 <= plateau=384.2""}, ""_score_final"": {""pts"": 16, ""max"": 100, ""note"": ""after catastrophic halving""}}",52.6147389798692,0.3902642551742326,70,5,,,3,False,30,1800
"2026-08-11
00:03:49",21-4add-75degMix-5deg-120s-N2-1800s | rep 4,sample 40,146.30399999999997,241.39350965618115,16.47941804668592,,510.7111276377432,775.0712685465556,0.1559416683296062,0.0563864703043164,0.1266533683176469,0.1668095908050384,0.263095267336995,,False,40.0,"{""elastic_r2"": {""pts"": 28, ""max"": 30, ""note"": ""NRMSE-score=0.939 (RMSE=1.16, range=19.18)""}, ""plateau_r2_start"": {""pts"": 10, ""max"": 15, ""note"": ""R\u00b2(first 40%)=0.695""}, ""densification_r2"": {""pts"": 15, ""max"": 15, ""note"": ""R\u00b2=0.992""}, ""yield_accuracy"": {""pts"": 25, ""max"": 25, ""note"": ""elastic tail undershoots data by 4.2% of elastic range""}, ""junction_continuity"": {""pts"": 3, ""max"": 15, ""note"": ""gap=12.0%""}, ""plateau_r2_full_penalty"": {""pts"": 0, ""max"": 0, ""note"": ""R\u00b2(full)=0.931""}, ""elastic_modulus_penalty"": {""pts"": 0, ""max"": 0, ""note"": ""E=241.4 bar ok""}, ""bp1_accuracy_penalty"": {""pts"": 0, ""max"": 0, ""note"": ""plateau spans 18% of remaining stress \u2014 ok""}, ""changepoint_curvature_penalty"": {""pts"": -2, ""max"": 0, ""note"": ""d2_norm=0.68, linear_stretch=73%""}, ""catastrophic_slope_vs_modulus"": {""pts"": 0, ""max"": 0, ""note"": ""slope ratio=2.12 \u2014 plateau slope \u226595% of elastic""}, ""_score_final"": {""pts"": 40, ""max"": 100, ""note"": ""after catastrophic halving""}}",51.18644881828469,0.5928382207446611,75,5,,,1,True,120,1800
"2026-08-11
00:03:49",21-4add-75degMix-5deg-120s-N2-1800s | rep 3,sample 39,139.40800691521173,558.2070404204876,33.95011321503331,,696.2813895175589,694.5513482572381,0.1522042751553679,0.0747746006191874,0.1274731790520951,0.1687276752978035,,,False,8.0,"{""elastic_r2"": {""pts"": 27, ""max"": 30, ""note"": ""NRMSE-score=0.910 (RMSE=2.01, range=22.32)""}, ""plateau_r2_start"": {""pts"": 0, ""max"": 15, ""note"": ""insufficient data""}, ""densification_r2"": {""pts"": 0, ""max"": 15, ""note"": ""insufficient data""}, ""yield_accuracy"": {""pts"": 25, ""max"": 25, ""note"": ""elastic tail undershoots data by 4.1% of elastic range""}, ""junction_continuity"": {""pts"": 14, ""max"": 15, ""note"": ""gap=1.2%""}, ""elastic_modulus_penalty"": {""pts"": 0, ""max"": 0, ""note"": ""E=558.2 bar ok""}, ""bp1_accuracy_penalty"": {""pts"": -50, ""max"": 0, ""note"": ""GAM slope drops 101% in early plateau \u2014 bp1 too early | plateau spans 137% of remaining stress \u2014 elastic peak likely wrong""}, ""catastrophic_slope_vs_modulus"": {""pts"": 0, ""max"": 0, ""note"": ""slope ratio=1.25 \u2014 plateau slope \u226595% of elastic""}, ""catastrophic_slope_ordering"": {""pts"": 0, ""max"": 0, ""note"": ""densif=694.6 <= plateau=696.3""}, ""_score_final"": {""pts"": 8, ""max"": 100, ""note"": ""after catastrophic halving""}}",50.52602828791853,0.5928382207446611,75,5,,,1,True,120,1800
"2026-08-11
00:03:49",21-4add-75degMix-5deg-120s-N2-1800s | rep 2,sample 38,263.04240000000004,58.90903106671094,11.759932315554993,,119.66630960018426,1256.356525683151,0.084226422619543,0.0844568248697359,0.3827525900095171,0.4157908045330369,0.4699129116288106,,False,46.0,"{""elastic_r2"": {""pts"": 29, ""max"": 30, ""note"": ""NRMSE-score=0.974 (RMSE=0.26, range=10.06)""}, ""plateau_r2_start"": {""pts"": 13, ""max"": 15, ""note"": ""R\u00b2(first 40%)=0.845""}, ""densification_r2"": {""pts"": 14, ""max"": 15, ""note"": ""R\u00b2=0.960""}, ""yield_accuracy"": {""pts"": 25, ""max"": 25, ""note"": ""elastic tail undershoots data by 0.7% of elastic range""}, ""junction_continuity"": {""pts"": 12, ""max"": 15, ""note"": ""gap=2.9%""}, ""plateau_r2_full_penalty"": {""pts"": 0, ""max"": 0, ""note"": ""R\u00b2(full)=0.557""}, ""elastic_modulus_penalty"": {""pts"": 0, ""max"": 0, ""note"": ""E=58.9 bar ok""}, ""bp1_accuracy_penalty"": {""pts"": 0, ""max"": 0, ""note"": ""GAM slope stable in early plateau (drop=-61%) \u2014 ok | plateau spans 11% of remaining stress \u2014 ok""}, ""changepoint_curvature_penalty"": {""pts"": 0, ""max"": 0, ""note"": ""d2_norm=0.69, linear_stretch=10%""}, ""catastrophic_slope_vs_modulus"": {""pts"": 0, ""max"": 0, ""note"": ""slope ratio=2.03 \u2014 plateau slope \u226595% of elastic""}, ""_score_final"": {""pts"": 46, ""max"": 100, ""note"": ""after catastrophic halving""}}",65.35860941723395,0.5928382207446611,75,5,,,1,True,120,1800
"2026-08-11
00:03:49",21-4add-75degMix-5deg-120s-N2-1800s | rep 1,sample 37,442.6458,7.5390764947611135,1.9859124311870469,,31.85514826713732,1947.8007321410648,0.0483993358556648,0.1490266025333089,0.530358242364525,0.550218432755329,0.5824199709731845,,False,31.0,"{""elastic_r2"": {""pts"": 29, ""max"": 30, ""note"": ""NRMSE-score=0.952 (RMSE=0.04, range=0.89)""}, ""plateau_r2_start"": {""pts"": 9, ""max"": 15, ""note"": ""R\u00b2(first 40%)=0.575""}, ""densification_r2"": {""pts"": 14, ""max"": 15, ""note"": ""R\u00b2=0.944""}, ""yield_accuracy"": {""pts"": 25, ""max"": 25, ""note"": ""elastic tail undershoots data by 0.2% of elastic range""}, ""junction_continuity"": {""pts"": 0, ""max"": 15, ""note"": ""gap=38.6%""}, ""plateau_r2_full_penalty"": {""pts"": -10, ""max"": 0, ""note"": ""R\u00b2(full)=0.324""}, ""elastic_modulus_penalty"": {""pts"": -5, ""max"": 0, ""note"": ""E=7.5 bar out of range""}, ""bp1_accuracy_penalty"": {""pts"": 0, ""max"": 0, ""note"": ""GAM slope stable in early plateau (drop=-168%) \u2014 ok | plateau spans 6% of remaining stress \u2014 ok""}, ""changepoint_curvature_penalty"": {""pts"": 0, ""max"": 0, ""note"": ""d2_norm=2.43, linear_stretch=17%""}, ""catastrophic_slope_vs_modulus"": {""pts"": 0, ""max"": 0, ""note"": ""slope ratio=4.23 \u2014 plateau slope \u226595% of elastic""}, ""_score_final"": {""pts"": 31, ""max"": 100, ""note"": ""after catastrophic halving""}}",66.54633683545175,0.5928382207446611,75,5,,,1,True,120,1800
"2026-08-11
02:16:48",21-2add-60degMix-5deg-120s-N2-1800s | rep 4,sample 48,160.7490899392353,261.8697942111121,12.185529693209045,,706.6760482814161,706.722837100152,0.1397105891602809,0.040130227073727,0.0985901897687978,0.1328171641217994,0.2350809533992959,,False,26.0,"{""elastic_r2"": {""pts"": 28, ""max"": 30, ""note"": ""NRMSE-score=0.923 (RMSE=1.41, range=18.26)""}, ""plateau_r2_start"": {""pts"": 0, ""max"": 15, ""note"": ""insufficient data""}, ""densification_r2"": {""pts"": 0, ""max"": 15, ""note"": ""insufficient data""}, ""yield_accuracy"": {""pts"": 25, ""max"": 25, ""note"": ""elastic tail undershoots data by 7.0% of elastic range""}, ""junction_continuity"": {""pts"": 0, ""max"": 15, ""note"": ""gap=14.8%""}, ""elastic_modulus_penalty"": {""pts"": 0, ""max"": 0, ""note"": ""E=261.9 bar ok""}, ""bp1_accuracy_penalty"": {""pts"": 0, ""max"": 0, ""note"": """"}, ""catastrophic_slope_vs_modulus"": {""pts"": 0, ""max"": 0, ""note"": ""slope ratio=2.70 \u2014 plateau slope \u226595% of elastic""}, ""_score_final"": {""pts"": 26, ""max"": 100, ""note"": ""after catastrophic halving""}}",50.8390392383353,0.0704806953816728,60,5,,,3,True,120,1800
"2026-08-11
02:16:48",21-2add-60degMix-5deg-120s-N2-1800s | rep 2,sample 46,169.3164,99.37774844416806,6.868230303374206,,538.0412143883589,762.4436681320319,0.1379435308632363,0.0637447174923356,0.1155426289775675,0.1476296374808543,,,False,26.0,"{""elastic_r2"": {""pts"": 27, ""max"": 30, ""note"": ""NRMSE-score=0.903 (RMSE=1.12, range=11.54)""}, ""plateau_r2_start"": {""pts"": 0, ""max"": 15, ""note"": ""insufficient data""}, ""densification_r2"": {""pts"": 0, ""max"": 15, ""note"": ""insufficient data""}, ""yield_accuracy"": {""pts"": 25, ""max"": 25, ""note"": ""elastic tail undershoots data by 9.0% of elastic range""}, ""junction_continuity"": {""pts"": 0, ""max"": 15, ""note"": ""gap=33.1%""}, ""elastic_modulus_penalty"": {""pts"": 0, ""max"": 0, ""note"": ""E=99.4 bar ok""}, ""bp1_accuracy_penalty"": {""pts"": 0, ""max"": 0, ""note"": """"}, ""catastrophic_slope_vs_modulus"": {""pts"": 0, ""max"": 0, ""note"": ""slope ratio=5.41 \u2014 plateau slope \u226595% of elastic""}, ""_score_final"": {""pts"": 26, ""max"": 100, ""note"": ""after catastrophic halving""}}",56.0695086546902,0.0704806953816728,60,5,,,3,True,120,1800
"2026-08-11
02:16:48",21-2add-60degMix-5deg-120s-N2-1800s | rep 3,sample 47,162.6362,227.37251192169327,12.876675099475296,,722.9292546345578,312.45066729705167,0.1358487555865544,0.0069825324737996,0.1081666753973136,0.1412315693393337,,,False,14.0,"{""elastic_r2"": {""pts"": 28, ""max"": 30, ""note"": ""NRMSE-score=0.933 (RMSE=1.26, range=18.81)""}, ""plateau_r2_start"": {""pts"": 0, ""max"": 15, ""note"": ""insufficient data""}, ""densification_r2"": {""pts"": 0, ""max"": 15, ""note"": ""insufficient data""}, ""yield_accuracy"": {""pts"": 25, ""max"": 25, ""note"": ""elastic tail undershoots data by 5.7% of elastic range""}, ""junction_continuity"": {""pts"": 6, ""max"": 15, ""note"": ""gap=8.6%""}, ""elastic_modulus_penalty"": {""pts"": 0, ""max"": 0, ""note"": ""E=227.4 bar ok""}, ""bp1_accuracy_penalty"": {""pts"": -30, ""max"": 0, ""note"": ""GAM slope stable in early plateau (drop=-71%) \u2014 ok | plateau spans 85% of remaining stress \u2014 elastic peak likely wrong""}, ""catastrophic_slope_vs_modulus"": {""pts"": 0, ""max"": 0, ""note"": ""slope ratio=3.18 \u2014 plateau slope \u226595% of elastic""}, ""catastrophic_slope_ordering"": {""pts"": 0, ""max"": 0, ""note"": ""densif=312.5 <= plateau=722.9""}, ""_score_final"": {""pts"": 14, ""max"": 100, ""note"": ""after catastrophic halving""}}",53.161845144930005,0.0704806953816728,60,5,,,3,True,120,1800
"2026-08-11
02:16:48",21-2add-60degMix-5deg-120s-N2-1800s | rep 1,sample 45,171.704,1146.8289113311553,118.1326370825866,,1081.5878869834348,176.60086177006488,0.1310423264145059,0.0832897069717138,0.1183317899806725,0.1447103328385505,,,False,12.0,"{""elastic_r2"": {""pts"": 29, ""max"": 30, ""note"": ""NRMSE-score=0.968 (RMSE=3.51, range=109.92)""}, ""plateau_r2_start"": {""pts"": 5, ""max"": 15, ""note"": ""R\u00b2(first 40%)=0.364""}, ""densification_r2"": {""pts"": 2, ""max"": 15, ""note"": ""R\u00b2=0.141""}, ""yield_accuracy"": {""pts"": 25, ""max"": 25, ""note"": ""elastic tail undershoots data by 0.5% of elastic range""}, ""junction_continuity"": {""pts"": 14, ""max"": 15, ""note"": ""gap=1.3%""}, ""plateau_r2_full_penalty"": {""pts"": 0, ""max"": 0, ""note"": ""R\u00b2(full)=0.834""}, ""elastic_modulus_penalty"": {""pts"": 0, ""max"": 0, ""note"": ""E=1146.8 bar ok""}, ""bp1_accuracy_penalty"": {""pts"": -30, ""max"": 0, ""note"": ""plateau spans 90% of remaining stress \u2014 elastic peak likely wrong""}, ""changepoint_curvature_penalty"": {""pts"": -2, ""max"": 0, ""note"": ""d2_norm=0.00, linear_stretch=17%""}, ""slope_ratio_penalty"": {""pts"": -20, ""max"": 0, ""note"": ""plateau/elastic slope ratio=0.94 \u2014 nearly parallel (-20 pts)""}, ""catastrophic_slope_ordering"": {""pts"": 0, ""max"": 0, ""note"": ""densif=176.6 <= plateau=1081.6""}, ""_score_final"": {""pts"": 12, ""max"": 100, ""note"": ""after catastrophic halving""}}",57.8367580499907,0.0704806953816728,60,5,,,3,True,120,1800
"2026-08-11
04:26:35",21-2add-60degMix-15deg-60s-N2-1800s | rep 3,sample 55,151.7904,578.4195254593087,135.3211491683192,,524.026339589243,24.59911631050593,0.1557836892135238,0.0,0.1088248410144337,0.1579947472278781,0.2640774378404015,,False,16.0,"{""elastic_r2"": {""pts"": 29, ""max"": 30, ""note"": ""NRMSE-score=0.975 (RMSE=3.69, range=145.90)""}, ""plateau_r2_start"": {""pts"": 0, ""max"": 15, ""note"": ""R\u00b2(first 40%)=-2.908""}, ""densification_r2"": {""pts"": 1, ""max"": 15, ""note"": ""R\u00b2=0.091""}, ""yield_accuracy"": {""pts"": 25, ""max"": 25, ""note"": ""elastic tail undershoots data by 1.6% of elastic range""}, ""junction_continuity"": {""pts"": 9, ""max"": 15, ""note"": ""gap=5.6%""}, ""plateau_r2_full_penalty"": {""pts"": -10, ""max"": 0, ""note"": ""R\u00b2(full)=0.225""}, ""elastic_modulus_penalty"": {""pts"": 0, ""max"": 0, ""note"": ""E=578.4 bar ok""}, ""bp1_accuracy_penalty"": {""pts"": 0, ""max"": 0, ""note"": ""plateau spans 35% of remaining stress \u2014 ok""}, ""changepoint_curvature_penalty"": {""pts"": -4, ""max"": 0, ""note"": ""d2_norm=0.00, linear_stretch=43%""}, ""slope_ratio_penalty"": {""pts"": -18, ""max"": 0, ""note"": ""plateau/elastic slope ratio=0.91 \u2014 nearly parallel (-18 pts)""}, ""catastrophic_slope_ordering"": {""pts"": 0, ""max"": 0, ""note"": ""densif=24.6 <= plateau=524.0""}, ""_score_final"": {""pts"": 16, ""max"": 100, ""note"": ""after catastrophic halving""}}",50.62231829551108,0.1379482098560263,60,15,,,3,True,60,1800
"2026-08-11
04:26:35",21-2add-60degMix-15deg-60s-N2-1800s | rep 4,sample 56,159.9946,432.4043193575872,26.859819706006142,,418.40886770773074,724.44685622355,0.1588034926249955,0.0244565322653446,0.0976902444759629,0.1360125778519593,,,False,58.0,"{""elastic_r2"": {""pts"": 28, ""max"": 30, ""note"": ""NRMSE-score=0.942 (RMSE=1.89, range=32.78)""}, ""plateau_r2_start"": {""pts"": 0, ""max"": 15, ""note"": ""insufficient data""}, ""densification_r2"": {""pts"": 0, ""max"": 15, ""note"": ""insufficient data""}, ""yield_accuracy"": {""pts"": 25, ""max"": 25, ""note"": ""elastic tail undershoots data by 4.1% of elastic range""}, ""junction_continuity"": {""pts"": 5, ""max"": 15, ""note"": ""gap=10.0%""}, ""elastic_modulus_penalty"": {""pts"": 0, ""max"": 0, ""note"": ""E=432.4 bar ok""}, ""bp1_accuracy_penalty"": {""pts"": 0, ""max"": 0, ""note"": """"}, ""_score_final"": {""pts"": 58, ""max"": 100, ""note"": ""no catastrophic applied""}}",49.978459580234976,0.1379482098560263,60,15,,,3,True,60,1800
"2026-08-11
04:26:35",21-2add-60degMix-15deg-60s-N2-1800s | rep 1,sample 53,159.2326,413.0849695204344,25.963685789886576,,,,0.1598802520229224,0.0492261184564433,0.0954706782321841,0.1255195169262182,0.2057428643940976,,False,0.0,,50.963774068221,0.1379482098560263,60,15,,,3,True,60,1800
"2026-08-11
04:26:35",21-2add-60degMix-15deg-60s-N2-1800s | rep 2,sample 54,164.16019999999995,751.4775395534058,53.735202611335296,,850.129987574709,59.29349143313304,0.1497785773802826,0.0788448839314049,0.0905053309024835,0.1187833396756051,,,False,24.0,"{""elastic_r2"": {""pts"": 27, ""max"": 30, ""note"": ""NRMSE-score=0.892 (RMSE=2.30, range=21.32)""}, ""plateau_r2_start"": {""pts"": 12, ""max"": 15, ""note"": ""R\u00b2(first 40%)=0.780""}, ""densification_r2"": {""pts"": 0, ""max"": 15, ""note"": ""insufficient data""}, ""yield_accuracy"": {""pts"": 25, ""max"": 25, ""note"": ""elastic tail undershoots data by 7.7% of elastic range""}, ""junction_continuity"": {""pts"": 13, ""max"": 15, ""note"": ""gap=1.9%""}, ""plateau_r2_full_penalty"": {""pts"": 0, ""max"": 0, ""note"": ""R\u00b2(full)=0.742""}, ""elastic_modulus_penalty"": {""pts"": 0, ""max"": 0, ""note"": ""E=751.5 bar ok""}, ""bp1_accuracy_penalty"": {""pts"": -30, ""max"": 0, ""note"": ""GAM slope stable in early plateau (drop=-35%) \u2014 ok | plateau spans 77% of remaining stress \u2014 elastic peak likely wrong""}, ""catastrophic_slope_vs_modulus"": {""pts"": 0, ""max"": 0, ""note"": ""slope ratio=1.13 \u2014 plateau slope \u226595% of elastic""}, ""catastrophic_slope_ordering"": {""pts"": 0, ""max"": 0, ""note"": ""densif=59.3 <= plateau=850.1""}, ""_score_final"": {""pts"": 24, ""max"": 100, ""note"": ""after catastrophic halving""}}",51.50355195432208,0.1379482098560263,60,15,,,3,True,60,1800
"2026-08-11
06:44:18",21-2add-80degMix-5deg-60s-N2-1800s | rep 3,sample 63,163.32645539462047,758.2244547828639,47.33692722011228,,1136.4330323711563,14.981425691679956,0.1358961443199261,0.0769548505746786,0.0961859369821096,0.1216189719566505,0.1801779733685974,,False,23.0,"{""elastic_r2"": {""pts"": 26, ""max"": 30, ""note"": ""NRMSE-score=0.877 (RMSE=3.20, range=26.09)""}, ""plateau_r2_start"": {""pts"": 13, ""max"": 15, ""note"": ""R\u00b2(first 40%)=0.850""}, ""densification_r2"": {""pts"": 0, ""max"": 15, ""note"": ""insufficient data""}, ""yield_accuracy"": {""pts"": 25, ""max"": 25, ""note"": ""elastic tail undershoots data by 7.7% of elastic range""}, ""junction_continuity"": {""pts"": 12, ""max"": 15, ""note"": ""gap=3.0%""}, ""plateau_r2_full_penalty"": {""pts"": 0, ""max"": 0, ""note"": ""R\u00b2(full)=0.966""}, ""elastic_modulus_penalty"": {""pts"": 0, ""max"": 0, ""note"": ""E=758.2 bar ok""}, ""bp1_accuracy_penalty"": {""pts"": -30, ""max"": 0, ""note"": ""GAM slope stable in early plateau (drop=-6%) \u2014 ok | plateau spans 97% of remaining stress \u2014 elastic peak likely wrong""}, ""catastrophic_slope_vs_modulus"": {""pts"": 0, ""max"": 0, ""note"": ""slope ratio=1.50 \u2014 plateau slope \u226595% of elastic""}, ""catastrophic_slope_ordering"": {""pts"": 0, ""max"": 0, ""note"": ""densif=15.0 <= plateau=1136.4""}, ""_score_final"": {""pts"": 23, ""max"": 100, ""note"": ""after catastrophic halving""}}",54.11846452245681,0.1179606818314629,80,5,,,1,True,60,1800
"2026-08-11
06:44:18",21-2add-80degMix-5deg-60s-N2-1800s | rep 1,sample 61,162.35347086385963,1317.6174402834663,137.8892374155539,,-11849.580286063425,51.89479068087152,0.1376884517426494,0.0989133371853277,0.1096888623126622,0.1327967651609538,,,False,67.0,"{""elastic_r2"": {""pts"": 29, ""max"": 30, ""note"": ""NRMSE-score=0.961 (RMSE=4.11, range=104.67)""}, ""plateau_r2_start"": {""pts"": 0, ""max"": 15, ""note"": ""insufficient data""}, ""densification_r2"": {""pts"": 0, ""max"": 15, ""note"": ""insufficient data""}, ""yield_accuracy"": {""pts"": 25, ""max"": 25, ""note"": ""elastic tail undershoots data by 0.5% of elastic range""}, ""junction_continuity"": {""pts"": 13, ""max"": 15, ""note"": ""gap=2.4%""}, ""elastic_modulus_penalty"": {""pts"": 0, ""max"": 0, ""note"": ""E=1317.6 bar ok""}, ""bp1_accuracy_penalty"": {""pts"": 0, ""max"": 0, ""note"": """"}, ""slope_ratio_penalty"": {""pts"": 0, ""max"": 0, ""note"": ""plateau/elastic slope ratio=-8.99 \u2014 good separation""}, ""_score_final"": {""pts"": 67, ""max"": 100, ""note"": ""no catastrophic applied""}}",54.18707225414105,0.1179606818314629,80,5,,,1,True,60,1800
"2026-08-11
06:44:18",21-2add-80degMix-5deg-60s-N2-1800s | rep 2,sample 62,158.3436,281.68149198895367,9.825133185032936,,885.640200471362,49.206731527177126,0.1460738163268619,0.033766911046274,0.0839736236500449,0.1152052159241617,0.1960470161812827,,False,22.0,"{""elastic_r2"": {""pts"": 27, ""max"": 30, ""note"": ""NRMSE-score=0.898 (RMSE=1.61, range=15.72)""}, ""plateau_r2_start"": {""pts"": 14, ""max"": 15, ""note"": ""R\u00b2(first 40%)=0.948""}, ""densification_r2"": {""pts"": 0, ""max"": 15, ""note"": ""insufficient data""}, ""yield_accuracy"": {""pts"": 24, ""max"": 25, ""note"": ""elastic tail undershoots data by 10.5% of elastic range""}, ""junction_continuity"": {""pts"": 8, ""max"": 15, ""note"": ""gap=7.2%""}, ""plateau_r2_full_penalty"": {""pts"": 0, ""max"": 0, ""note"": ""R\u00b2(full)=0.978""}, ""elastic_modulus_penalty"": {""pts"": 0, ""max"": 0, ""note"": ""E=281.7 bar ok""}, ""bp1_accuracy_penalty"": {""pts"": -30, ""max"": 0, ""note"": ""GAM slope stable in early plateau (drop=-31%) \u2014 ok | plateau spans 94% of remaining stress \u2014 elastic peak likely wrong""}, ""catastrophic_slope_vs_modulus"": {""pts"": 0, ""max"": 0, ""note"": ""slope ratio=3.14 \u2014 plateau slope \u226595% of elastic""}, ""catastrophic_slope_ordering"": {""pts"": 0, ""max"": 0, ""note"": ""densif=49.2 <= plateau=885.6""}, ""_score_final"": {""pts"": 22, ""max"": 100, ""note"": ""after catastrophic halving""}}",52.94606873165258,0.1179606818314629,80,5,,,1,True,60,1800
"2026-08-11
06:44:18",21-2add-80degMix-5deg-60s-N2-1800s | rep 4,sample 64,159.131,908.3374059936256,99.99399249101204,,1327.7698559029716,38.321898056467205,0.1375252615921682,0.060755992210547,0.0667542872063057,0.0994769759288599,,,False,18.0,"{""elastic_r2"": {""pts"": 29, ""max"": 30, ""note"": ""NRMSE-score=0.953 (RMSE=2.87, range=60.76)""}, ""plateau_r2_start"": {""pts"": 1, ""max"": 15, ""note"": ""R\u00b2(first 40%)=0.044""}, ""densification_r2"": {""pts"": 0, ""max"": 15, ""note"": ""R\u00b2=-0.599""}, ""yield_accuracy"": {""pts"": 25, ""max"": 25, ""note"": ""elastic tail undershoots data by 0.5% of elastic range""}, ""junction_continuity"": {""pts"": 13, ""max"": 15, ""note"": ""gap=1.8%""}, ""plateau_r2_full_penalty"": {""pts"": 0, ""max"": 0, ""note"": ""R\u00b2(full)=0.634""}, ""elastic_modulus_penalty"": {""pts"": 0, ""max"": 0, ""note"": ""E=908.3 bar ok""}, ""bp1_accuracy_penalty"": {""pts"": -30, ""max"": 0, ""note"": ""plateau spans 96% of remaining stress \u2014 elastic peak likely wrong""}, ""changepoint_curvature_penalty"": {""pts"": -1, ""max"": 0, ""note"": ""d2_norm=0.00, linear_stretch=10%""}, ""catastrophic_slope_vs_modulus"": {""pts"": 0, ""max"": 0, ""note"": ""slope ratio=1.46 \u2014 plateau slope \u226595% of elastic""}, ""catastrophic_slope_ordering"": {""pts"": 0, ""max"": 0, ""note"": ""densif=38.3 <= plateau=1327.8""}, ""_score_final"": {""pts"": 18, ""max"": 100, ""note"": ""after catastrophic halving""}}",51.46623597806679,0.1179606818314629,80,5,,,1,True,60,1800
"2026-08-11
09:26:09",21-2add-70degMix-25deg-60s-N2-1800s | rep 3,sample 71,214.0966,125.01232082066244,20.637108192910276,,194.45323208623057,1414.998158653473,0.11998280260100969,0.12736502983387463,0.32225590615906785,0.3463102536926681,0.3931259581096779,,False,48.0,"{""elastic_r2"": {""pts"": 29, ""max"": 30, ""note"": ""NRMSE-score=0.968 (RMSE=0.49, range=15.33)""}, ""plateau_r2_start"": {""pts"": 14, ""max"": 15, ""note"": ""R\u00b2(first 40%)=0.920""}, ""densification_r2"": {""pts"": 15, ""max"": 15, ""note"": ""R\u00b2=0.976""}, ""yield_accuracy"": {""pts"": 25, ""max"": 25, ""note"": ""elastic tail undershoots data by 1.8% of elastic range""}, ""junction_continuity"": {""pts"": 12, ""max"": 15, ""note"": ""gap=3.0%""}, ""plateau_r2_full_penalty"": {""pts"": 0, ""max"": 0, ""note"": ""R\u00b2(full)=0.859""}, ""elastic_modulus_penalty"": {""pts"": 0, ""max"": 0, ""note"": ""E=125.0 bar ok""}, ""bp1_accuracy_penalty"": {""pts"": 0, ""max"": 0, ""note"": ""GAM slope stable in early plateau (drop=-62%) \u2014 ok | plateau spans 11% of remaining stress \u2014 ok""}, ""changepoint_curvature_penalty"": {""pts"": 0, ""max"": 0, ""note"": ""d2_norm=1.87, linear_stretch=7%""}, ""catastrophic_slope_vs_modulus"": {""pts"": 0, ""max"": 0, ""note"": ""slope ratio=1.56 \u2014 plateau slope \u226595% of elastic""}, ""_score_final"": {""pts"": 48, ""max"": 100, ""note"": ""after catastrophic halving""}}",63.84832996592433,0.5113771061427473,70,25,,,3,True,60,1800
"2026-08-11
09:26:09",21-2add-70degMix-25deg-60s-N2-1800s | rep 1,sample 69,168.88459999999998,414.2796634509948,40.589219918395656,,1666.9231377819856,77.19911064251858,0.1389087708260207,0.0794851960555651,0.1637429375297006,0.18213435777375586,0.24413482650005436,,False,24.0,"{""elastic_r2"": {""pts"": 29, ""max"": 30, ""note"": ""NRMSE-score=0.957 (RMSE=1.92, range=44.30)""}, ""plateau_r2_start"": {""pts"": 9, ""max"": 15, ""note"": ""R\u00b2(first 40%)=0.612""}, ""densification_r2"": {""pts"": 0, ""max"": 15, ""note"": ""R\u00b2=-0.637""}, ""yield_accuracy"": {""pts"": 25, ""max"": 25, ""note"": ""elastic tail undershoots data by 3.0% of elastic range""}, ""junction_continuity"": {""pts"": 15, ""max"": 15, ""note"": ""gap=0.4%""}, ""plateau_r2_full_penalty"": {""pts"": 0, ""max"": 0, ""note"": ""R\u00b2(full)=0.943""}, ""elastic_modulus_penalty"": {""pts"": 0, ""max"": 0, ""note"": ""E=414.3 bar ok""}, ""bp1_accuracy_penalty"": {""pts"": -30, ""max"": 0, ""note"": ""GAM slope stable in early plateau (drop=-91%) \u2014 ok | plateau spans 96% of remaining stress \u2014 elastic peak likely wrong""}, ""changepoint_curvature_penalty"": {""pts"": -1, ""max"": 0, ""note"": ""d2_norm=0.00, linear_stretch=10%""}, ""catastrophic_slope_vs_modulus"": {""pts"": 0, ""max"": 0, ""note"": ""slope ratio=4.02 \u2014 plateau slope \u226595% of elastic""}, ""catastrophic_slope_ordering"": {""pts"": 0, ""max"": 0, ""note"": ""densif=77.2 <= plateau=1666.9""}, ""_score_final"": {""pts"": 24, ""max"": 100, ""note"": ""after catastrophic halving""}}",58.10720686838204,0.5113771061427473,70,25,,,3,True,60,1800
"2026-08-11
09:26:09",21-2add-70degMix-25deg-60s-N2-1800s | rep 2,sample 70,230.40339999999998,113.72377315567161,15.793939570842547,,189.29397760405348,1473.0157579657007,0.10172512636682285,0.12824093559693375,0.3579139848621551,0.3906157503687856,0.4340875836852812,,False,48.0,"{""elastic_r2"": {""pts"": 29, ""max"": 30, ""note"": ""NRMSE-score=0.967 (RMSE=0.37, range=11.11)""}, ""plateau_r2_start"": {""pts"": 15, ""max"": 15, ""note"": ""R\u00b2(first 40%)=0.969""}, ""densification_r2"": {""pts"": 15, ""max"": 15, ""note"": ""R\u00b2=0.974""}, ""yield_accuracy"": {""pts"": 25, ""max"": 25, ""note"": ""elastic tail undershoots data by 2.0% of elastic range""}, ""junction_continuity"": {""pts"": 13, ""max"": 15, ""note"": ""gap=2.3%""}, ""plateau_r2_full_penalty"": {""pts"": 0, ""max"": 0, ""note"": ""R\u00b2(full)=0.924""}, ""elastic_modulus_penalty"": {""pts"": 0, ""max"": 0, ""note"": ""E=113.7 bar ok""}, ""bp1_accuracy_penalty"": {""pts"": 0, ""max"": 0, ""note"": ""GAM slope stable in early plateau (drop=-42%) \u2014 ok | plateau spans 22% of remaining stress \u2014 ok""}, ""changepoint_curvature_penalty"": {""pts"": 0, ""max"": 0, ""note"": ""d2_norm=2.94, linear_stretch=7%""}, ""catastrophic_slope_vs_modulus"": {""pts"": 0, ""max"": 0, ""note"": ""slope ratio=1.66 \u2014 plateau slope \u226595% of elastic""}, ""_score_final"": {""pts"": 48, ""max"": 100, ""note"": ""after catastrophic halving""}}",64.14471005661858,0.5113771061427473,70,25,,,3,True,60,1800
"2026-08-11
09:26:09",21-2add-70degMix-25deg-60s-N2-1800s | rep 4,sample 72,155.19105139757832,1673.9618379502758,133.88746735871848,,1300.6412192671362,2.996087305389107,0.1611219248040383,0.0752677941884467,0.08709239317788575,0.10441194214563021,0.1597615316265215,,False,7.0,"{""elastic_r2"": {""pts"": 28, ""max"": 30, ""note"": ""NRMSE-score=0.945 (RMSE=6.17, range=112.33)""}, ""plateau_r2_start"": {""pts"": 0, ""max"": 15, ""note"": ""R\u00b2(first 40%)=-0.256""}, ""densification_r2"": {""pts"": 0, ""max"": 15, ""note"": ""R\u00b2=-0.076""}, ""yield_accuracy"": {""pts"": 25, ""max"": 25, ""note"": ""elastic tail undershoots data by 1.7% of elastic range""}, ""junction_continuity"": {""pts"": 14, ""max"": 15, ""note"": ""gap=1.1%""}, ""plateau_r2_full_penalty"": {""pts"": -10, ""max"": 0, ""note"": ""R\u00b2(full)=0.286""}, ""elastic_modulus_penalty"": {""pts"": 0, ""max"": 0, ""note"": ""E=1674.0 bar ok""}, ""bp1_accuracy_penalty"": {""pts"": -30, ""max"": 0, ""note"": ""plateau spans 106% of remaining stress \u2014 elastic peak likely wrong""}, ""changepoint_curvature_penalty"": {""pts"": 0, ""max"": 0, ""note"": ""d2_norm=0.00, linear_stretch=3%""}, ""slope_ratio_penalty"": {""pts"": -13, ""max"": 0, ""note"": ""plateau/elastic slope ratio=0.78 \u2014 nearly parallel (-13 pts)""}, ""catastrophic_slope_ordering"": {""pts"": 0, ""max"": 0, ""note"": ""densif=3.0 <= plateau=1300.6""}, ""_score_final"": {""pts"": 7, ""max"": 100, ""note"": ""after catastrophic halving""}}",51.6763980747638,0.5113771061427473,70,25,,,3,True,60,1800
