Repository: Risho11/NIPS-pipeline

# Auto-Membranes

Automated membrane fabrication and characterization system for NIPS (Non-solvent
Induced Phase Separation) membranes — polymer membranes made by casting a
polysulfone solution and immersing it in a bath to trigger phase separation.

An Opentrons robot fabricates each batch, a compression tester measures its
mechanical properties, and an LLM active-learning loop suggests the next set of
fabrication parameters to try. See [`docs/PIPELINE_OVERVIEW.md`](docs/PIPELINE_OVERVIEW.md)
for the stage-by-stage mechanics of the curve-processing pipeline (reconciled with
the current file layout as of 2026-08-13).

## Repo layout

```
src/pipeline/     main pipeline: run_loop.py (entry point), curve_segmentation.py,
                   master_processing.py, activeLearning_29.py, llm_context.py,
                   system_prompt.py, membrane_imaging.py, membrane_quality_llm.py,
                   polymer_additive_bounds.py, polymer_additive_mixing_calculator.py,
                   url_29.py, cameras.py
src/server/        HTTP server that runs on the Opentrons PC (was minipc/) — manually
                   copied out to the lab machine, not deployed automatically from here
tests/             CI-run tests + local (no-hardware) dev scripts — see below
data/
  raw/             one subfolder per condition: 6 specimen CSVs, 2 photos, params.json
  results/         begins_<date>/{reps,agg,llm}.csv per campaign (CONTINUE_CAMPAIGN in run_loop.py)
  llm_results/     per-condition next-params JSON written by run_loop.py
  plots/           segmentation plots (real runs + pseudo-runs/ for test/dev, gitignored)
  archive/         retired data kept for history — compression-test-data-legacy/, results-legacy/,
                   old_csv/, Image Processing/ (pre-reorg; only EVALUATE/generate_quality_log.py
                   still reads these, as a fallback behind the live data/raw/ and data/results/)
prompts/            quality_checker_prompt.txt (LLM-refined prompt cache, tracked in git)
notebooks/          exploratory/dev notebooks
docs/               PIPELINE_OVERVIEW.md
installation/       driver/labware installer files (was "Installation Files/")
EVALUATE/           generate_fit_log.py — builds fit_evaluation_log.html quality report
2026-06-11/         robot-arm protocol scripts (untouched, own thing)
logs/               run_loop.py session logs (gitignored)
```

## Running it

```
uv sync --locked
uv run --locked --no-sync python src/pipeline/run_loop.py          # full active-learning loop — needs real hardware
uv run --locked --no-sync python tests/run_tests.py                # CI test suite, mocked LLM, fake-data fixtures
uv run --locked --no-sync python tests/test_csv.py                 # unit tests for save_to_csv edge cases
uv run --locked --no-sync python tests/test_guardrails.py          # degenerate-input robustness tests
uv run --locked --no-sync python tests/test_processing.py          # run the real pipeline on one real condition (Mac, no hardware)
uv run --locked --no-sync python tests/test_master.py              # run the full branch dispatcher on one condition (Mac, no hardware)
```

`run_loop.py` has hardcoded Windows paths (`CSV_RAW_PATH`, `IMAGES_PATH`) and a
hardcoded robot IP (`SERVER_IP`) near the top — it's meant to run on the lab PC next
to the compression tester, not from an arbitrary machine. Same story for `src/server/`
(the Opentrons-PC HTTP server): it's manually copied to that machine, this repo's copy
is the source of truth but isn't auto-deployed.

## CI

`.github/workflows/ci.yml` gates on: syntax check (compiles every `.py` file),
`validate_structure.py` (checks every `<<< IMPORT >>>` / `<<< FOLDER NAME >>>`-marked
reference in the code actually resolves on disk — run this after any future file
move), `validate_params.py` / `validate_fake_data.py` (data integrity), and the real
test suite (`tests/run_tests.py`, `tests/test_csv.py`, `tests/test_guardrails.py`),
gated to only run when relevant files change.

Known pre-existing gap: `validate_params.py`'s required-keys schema still expects
`weight_percent`, but current `params.json` files use `polymer_wt`/`additive_wt` —
this predates the reorg and needs a real decision about which schema is current,
not a path fix.

Set `POLYMER_TYPE` and `SOLVENT_TYPE` in `src/pipeline/run_loop.py` before a
campaign, or call `run_loop.set_material_types(polymer_type="polysulfone",
solvent_type="PolarClean")` before starting the loop. Use the actual materials;
the source settings are operator choices, not confirmation of installed materials. These manual identities are saved with each condition
and supplied to LLM-AL for both new and resumed recommendations. `SOLVENT_TYPE`
is the base casting solvent, separate from the cosolvent and NIPS bath solvent.
The model cannot change these settings. Older records without identities remain
unknown rather than inheriting the current campaign's materials.

File: data/results/begins_2026-08-12/reps.csv
date,name,Trial,Thickness,Elastic Modulus,Yield Strength,Changepoint,Slope Plateau,Slope Densification,Creep Strain,Toe Region,Strain at 50 bar,Strain at 80 bar,Strain at 150 bar,Strain at 500 bar,Good Fit,Good Fit Score,Good Fit Breakdown,Average Standard Deviation,CV,mixing_temp,bath_temp,polymer_wt,additive_wt,pullcast_speed,nitrogen,coupon_to_bath_wait_time,nips_bath_wait_time
"2026-08-13
15:00:12",10-0add-5deg-6s-N2-121s_run4 | rep 1,sample 5,-49.07279999999997,,,,,,,,,,,,False,,,67.65258297764758,,25,5,10.0,0.0,10,True,6,121
"2026-08-13
15:00:12",10-0add-5deg-6s-N2-121s_run4 | rep 2,sample 6,-21.30127546602526,,,,,,,,,,,,False,,,66.97040625878797,,25,5,10.0,0.0,10,True,6,121
"2026-08-13
15:00:12",10-0add-5deg-6s-N2-121s_run4 | rep 3,sample 7,-61.87439999999998,,,,,,,,,,,,False,,,68.24995661581394,,25,5,10.0,0.0,10,True,6,121
"2026-08-13
15:00:12",10-0add-5deg-6s-N2-121s_run4 | rep 4,sample 8,-37.8714,,,,,,,,,,,,False,,,67.44994801947735,,25,5,10.0,0.0,10,True,6,121
"2026-08-13
16:15:20",17-0add-5deg-30s-N2-1800s | rep 1,sample 13,213.0044,264.22630037040693,25.32292315767837,,110.27365652751983,1208.7729136542775,0.0443165198846776,0.0,0.3022018766320933,0.4123194993361802,0.4826164920335351,,True,89.0,"{""elastic_r2"": {""pts"": 29, ""max"": 30, ""note"": ""NRMSE-score=0.967 (RMSE=0.80, range=24.29)""}, ""plateau_r2_start"": {""pts"": 14, ""max"": 15, ""note"": ""R\u00b2(first 40%)=0.957""}, ""densification_r2"": {""pts"": 14, ""max"": 15, ""note"": ""R\u00b2=0.900""}, ""yield_accuracy"": {""pts"": 25, ""max"": 25, ""note"": ""elastic tail overshoots data by 0.3% of elastic range""}, ""junction_continuity"": {""pts"": 12, ""max"": 15, ""note"": ""gap=3.3%""}, ""plateau_r2_full_penalty"": {""pts"": 0, ""max"": 0, ""note"": ""R\u00b2(full)=0.878""}, ""elastic_modulus_penalty"": {""pts"": 0, ""max"": 0, ""note"": ""E=264.2 bar ok""}, ""bp1_accuracy_penalty"": {""pts"": -5, ""max"": 0, ""note"": ""GAM slope drops 50% in early plateau \u2014 bp1 suspect | plateau spans 29% of remaining stress \u2014 ok""}, ""changepoint_curvature_penalty"": {""pts"": 0, ""max"": 0, ""note"": ""d2_norm=0.90, linear_stretch=20%""}, ""slope_ratio_penalty"": {""pts"": 0, ""max"": 0, ""note"": ""plateau/elastic slope ratio=0.42 \u2014 good separation""}, ""_score_final"": {""pts"": 89, ""max"": 100, ""note"": ""no catastrophic applied""}}",56.318316063697786,,60,5,17.0,0.0,5,True,30,1800
"2026-08-13
16:15:20",17-0add-5deg-30s-N2-1800s | rep 2,sample 14,15.874999999999972,,,,,,,,,,,,False,,,56.72155393699499,,60,5,17.0,0.0,5,True,30,1800
"2026-08-13
16:15:20",17-0add-5deg-30s-N2-1800s | rep 3,sample 15,25.62860000000001,,,,,,,,,,,,False,,,56.26060384301157,,60,5,17.0,0.0,5,True,30,1800
"2026-08-13
16:15:20",17-0add-5deg-30s-N2-1800s | rep 4,sample 16,-8.661400000000015,,,,,,,,,,,,False,,,56.22612822139535,,60,5,17.0,0.0,5,True,30,1800
"2026-08-13
17:29:23",17-0add-5deg-90s-N2-1800s | rep 4,sample 24,30.88640000000001,,,,,,,,,,,,False,,,47.11707442756936,,80,5,17.0,0.0,5,True,90,1800
"2026-08-13
17:29:23",17-0add-5deg-90s-N2-1800s | rep 3,sample 23,-29.362400000000008,,,,,,,,,,,,False,,,58.43132156294184,,80,5,17.0,0.0,5,True,90,1800
"2026-08-13
17:29:23",17-0add-5deg-90s-N2-1800s | rep 2,sample 22,-20.49780000000001,,,,,,,,,,,,False,,,53.17969628664187,,80,5,17.0,0.0,5,True,90,1800
"2026-08-13
17:29:23",17-0add-5deg-90s-N2-1800s | rep 1,sample 21,66.1416,1963.527250474804,84.9411249938365,,-2751.818067842072,167.8249938450064,0.0579877112135175,0.0054836717087026,0.0750736195628305,0.0544318495114251,,,False,45.0,"{""elastic_r2"": {""pts"": 22, ""max"": 30, ""note"": ""NRMSE-score=0.730 (RMSE=40.62, range=150.65)""}, ""plateau_r2_start"": {""pts"": 0, ""max"": 15, ""note"": ""R\u00b2(first 40%)=-18.108""}, ""densification_r2"": {""pts"": 0, ""max"": 15, ""note"": ""R\u00b2=-0.197""}, ""yield_accuracy"": {""pts"": 20, ""max"": 25, ""note"": ""elastic tail undershoots data by 35.4% of elastic range""}, ""junction_continuity"": {""pts"": 13, ""max"": 15, ""note"": ""gap=2.3%""}, ""plateau_r2_full_penalty"": {""pts"": -10, ""max"": 0, ""note"": ""R\u00b2(full)=0.201""}, ""elastic_modulus_penalty"": {""pts"": 0, ""max"": 0, ""note"": ""E=1963.5 bar ok""}, ""bp1_accuracy_penalty"": {""pts"": 0, ""max"": 0, ""note"": ""plateau spans -102% of remaining stress \u2014 ok""}, ""changepoint_curvature_penalty"": {""pts"": 0, ""max"": 0, ""note"": ""d2_norm=1.03, linear_stretch=100%""}, ""slope_ratio_penalty"": {""pts"": 0, ""max"": 0, ""note"": ""plateau/elastic slope ratio=-1.40 \u2014 good separation""}, ""_score_final"": {""pts"": 45, ""max"": 100, ""note"": ""no catastrophic applied""}}",48.35238210797846,,80,5,17.0,0.0,5,True,90,1800
"2026-08-13
18:46:04",17-0add-5deg-15s-N2-1800s | rep 1,sample 29,-35.15359999999998,,,,,,,,,,,,False,,,55.32610868893743,0.1887090500059935,70,5,17.0,0.0,8,True,15,1800
"2026-08-13
18:46:04",17-0add-5deg-15s-N2-1800s | rep 2,sample 30,178.84140000000002,42.38945338654843,6.967038527852246,,60.04148765736221,610.0115585196131,0.0550111749399159,0.1796266986066642,0.6312630898244245,0.8042341376890911,0.9283927783453896,,False,38.0,"{""elastic_r2"": {""pts"": 28, ""max"": 30, ""note"": ""NRMSE-score=0.947 (RMSE=0.16, range=3.06)""}, ""plateau_r2_start"": {""pts"": 13, ""max"": 15, ""note"": ""R\u00b2(first 40%)=0.879""}, ""densification_r2"": {""pts"": 11, ""max"": 15, ""note"": ""R\u00b2=0.758""}, ""yield_accuracy"": {""pts"": 25, ""max"": 25, ""note"": ""elastic tail undershoots data by 1.1% of elastic range""}, ""junction_continuity"": {""pts"": 10, ""max"": 15, ""note"": ""gap=5.0%""}, ""plateau_r2_full_penalty"": {""pts"": -10, ""max"": 0, ""note"": ""R\u00b2(full)=0.363""}, ""elastic_modulus_penalty"": {""pts"": 0, ""max"": 0, ""note"": ""E=42.4 bar ok""}, ""bp1_accuracy_penalty"": {""pts"": 0, ""max"": 0, ""note"": ""GAM slope stable in early plateau (drop=-253%) \u2014 ok | plateau spans 22% of remaining stress \u2014 ok""}, ""changepoint_curvature_penalty"": {""pts"": 0, ""max"": 0, ""note"": ""d2_norm=1.00, linear_stretch=20%""}, ""catastrophic_slope_vs_modulus"": {""pts"": 0, ""max"": 0, ""note"": ""slope ratio=1.42 \u2014 plateau slope \u226595% of elastic""}, ""_score_final"": {""pts"": 38, ""max"": 100, ""note"": ""after catastrophic halving""}}",61.96932752240355,0.1887090500059935,70,5,17.0,0.0,8,True,15,1800
"2026-08-13
18:46:04",17-0add-5deg-15s-N2-1800s | rep 3,sample 31,72.8218,-9.366075693630211,1.417649205170592,,98.56110696386806,247.33145276227205,0.170109538019451,0.0283745478777935,0.6996363937543093,0.9936559871501336,1.3253976979324331,,False,20.0,"{""elastic_r2"": {""pts"": 25, ""max"": 30, ""note"": ""NRMSE-score=0.830 (RMSE=0.16, range=0.95)""}, ""plateau_r2_start"": {""pts"": 15, ""max"": 15, ""note"": ""R\u00b2(first 40%)=0.984""}, ""densification_r2"": {""pts"": 14, ""max"": 15, ""note"": ""R\u00b2=0.950""}, ""yield_accuracy"": {""pts"": 20, ""max"": 25, ""note"": ""elastic tail undershoots data by 20.8% of elastic range""}, ""junction_continuity"": {""pts"": 0, ""max"": 15, ""note"": ""gap=172.9%""}, ""plateau_r2_full_penalty"": {""pts"": 0, ""max"": 0, ""note"": ""R\u00b2(full)=0.885""}, ""elastic_modulus_penalty"": {""pts"": -5, ""max"": 0, ""note"": ""E=-9.4 bar out of range""}, ""bp1_accuracy_penalty"": {""pts"": -30, ""max"": 0, ""note"": ""GAM slope stable in early plateau (drop=-46%) \u2014 ok | plateau spans 76% of remaining stress \u2014 elastic peak likely wrong""}, ""changepoint_curvature_penalty"": {""pts"": 0, ""max"": 0, ""note"": ""d2_norm=6.35, linear_stretch=33%""}, ""slope_ratio_penalty"": {""pts"": 0, ""max"": 0, ""note"": ""plateau/elastic slope ratio=-10.52 \u2014 good separation""}, ""catastrophic_slope_vs_modulus"": {""pts"": 0, ""max"": 0, ""note"": ""slope ratio=-10.52 \u2014 plateau slope \u226595% of elastic""}, ""_score_final"": {""pts"": 20, ""max"": 100, ""note"": ""after catastrophic halving""}}",54.41194925906663,0.1887090500059935,70,5,17.0,0.0,8,True,15,1800
"2026-08-13
18:46:04",17-0add-5deg-15s-N2-1800s | rep 4,sample 32,6.883399999999995,,,,,,,,,,,,False,,,62.05345158172095,0.1887090500059935,70,5,17.0,0.0,8,True,15,1800
"2026-08-13
21:07:01",10-0add-5deg-6s-N2-121s_run5 | rep 1,sample 5,114.32540000000002,20.82390557636727,2.684804505685145,,14.771512948309274,1016.046623485844,0.04041041344164331,0.0,0.8526178655298116,0.8960599920634379,0.9564618787592023,,False,68.0,"{""elastic_r2"": {""pts"": 27, ""max"": 30, ""note"": ""NRMSE-score=0.894 (RMSE=0.19, range=1.75)""}, ""plateau_r2_start"": {""pts"": 15, ""max"": 15, ""note"": ""R\u00b2(first 40%)=0.978""}, ""densification_r2"": {""pts"": 13, ""max"": 15, ""note"": ""R\u00b2=0.898""}, ""yield_accuracy"": {""pts"": 25, ""max"": 25, ""note"": ""elastic tail undershoots data by 4.9% of elastic range""}, ""junction_continuity"": {""pts"": 8, ""max"": 15, ""note"": ""gap=7.0%""}, ""plateau_r2_full_penalty"": {""pts"": -10, ""max"": 0, ""note"": ""R\u00b2(full)=0.405""}, ""elastic_modulus_penalty"": {""pts"": 0, ""max"": 0, ""note"": ""E=20.8 bar ok""}, ""bp1_accuracy_penalty"": {""pts"": 0, ""max"": 0, ""note"": ""GAM slope stable in early plateau (drop=25%) \u2014 ok | plateau spans 7% of remaining stress \u2014 ok""}, ""changepoint_curvature_penalty"": {""pts"": 0, ""max"": 0, ""note"": ""d2_norm=3.54, linear_stretch=17%""}, ""slope_ratio_penalty"": {""pts"": -10, ""max"": 0, ""note"": ""plateau/elastic slope ratio=0.71 \u2014 nearly parallel (-10 pts)""}, ""_score_final"": {""pts"": 68, ""max"": 100, ""note"": ""no catastrophic applied""}}",68.0105384000673,0.07748452708544028,25,5,10.0,0.0,10,True,6,121
"2026-08-13
21:07:01",10-0add-5deg-6s-N2-121s_run5 | rep 2,sample 6,96.69571658932065,8.784528872767078,3.5376021612684916,,21.053443510037994,1035.2284386625133,0.048037360176758526,0.2304738041649877,0.94402915432873,0.9929179754703606,1.054229355188773,,False,30.0,"{""elastic_r2"": {""pts"": 28, ""max"": 30, ""note"": ""NRMSE-score=0.942 (RMSE=0.08, range=1.45)""}, ""plateau_r2_start"": {""pts"": 10, ""max"": 15, ""note"": ""R\u00b2(first 40%)=0.682""}, ""densification_r2"": {""pts"": 13, ""max"": 15, ""note"": ""R\u00b2=0.868""}, ""yield_accuracy"": {""pts"": 25, ""max"": 25, ""note"": ""elastic tail undershoots data by 1.6% of elastic range""}, ""junction_continuity"": {""pts"": 0, ""max"": 15, ""note"": ""gap=28.8%""}, ""plateau_r2_full_penalty"": {""pts"": -10, ""max"": 0, ""note"": ""R\u00b2(full)=0.305""}, ""elastic_modulus_penalty"": {""pts"": -5, ""max"": 0, ""note"": ""E=8.8 bar out of range""}, ""bp1_accuracy_penalty"": {""pts"": 0, ""max"": 0, ""note"": ""GAM slope stable in early plateau (drop=-157%) \u2014 ok | plateau spans 8% of remaining stress \u2014 ok""}, ""changepoint_curvature_penalty"": {""pts"": 0, ""max"": 0, ""note"": ""d2_norm=2.17, linear_stretch=20%""}, ""catastrophic_slope_vs_modulus"": {""pts"": 0, ""max"": 0, ""note"": ""slope ratio=2.40 \u2014 plateau slope \u226595% of elastic""}, ""_score_final"": {""pts"": 30, ""max"": 100, ""note"": ""after catastrophic halving""}}",68.27293481930334,0.07748452708544028,25,5,10.0,0.0,10,True,6,121
"2026-08-13
21:07:01",10-0add-5deg-6s-N2-121s_run5 | rep 3,sample 7,123.3260382903394,19.12654401207615,2.5361230785611175,,12.652038714372734,1197.1797481963804,0.04265464147930609,0.0,0.8273801090489488,0.8693070814447273,0.9209522690488333,,False,61.0,"{""elastic_r2"": {""pts"": 28, ""max"": 30, ""note"": ""NRMSE-score=0.929 (RMSE=0.11, range=1.58)""}, ""plateau_r2_start"": {""pts"": 13, ""max"": 15, ""note"": ""R\u00b2(first 40%)=0.879""}, ""densification_r2"": {""pts"": 13, ""max"": 15, ""note"": ""R\u00b2=0.851""}, ""yield_accuracy"": {""pts"": 25, ""max"": 25, ""note"": ""elastic tail undershoots data by 0.6% of elastic range""}, ""junction_continuity"": {""pts"": 0, ""max"": 15, ""note"": ""gap=19.0%""}, ""plateau_r2_full_penalty"": {""pts"": -10, ""max"": 0, ""note"": ""R\u00b2(full)=0.268""}, ""elastic_modulus_penalty"": {""pts"": 0, ""max"": 0, ""note"": ""E=19.1 bar ok""}, ""bp1_accuracy_penalty"": {""pts"": 0, ""max"": 0, ""note"": ""GAM slope stable in early plateau (drop=4%) \u2014 ok | plateau spans 6% of remaining stress \u2014 ok""}, ""changepoint_curvature_penalty"": {""pts"": 0, ""max"": 0, ""note"": ""d2_norm=2.97, linear_stretch=20%""}, ""slope_ratio_penalty"": {""pts"": -8, ""max"": 0, ""note"": ""plateau/elastic slope ratio=0.66 \u2014 nearly parallel (-8 pts)""}, ""_score_final"": {""pts"": 61, ""max"": 100, ""note"": ""no catastrophic applied""}}",68.22577938617606,0.07748452708544028,25,5,10.0,0.0,10,True,6,121
"2026-08-13
21:07:01",10-0add-5deg-6s-N2-121s_run5 | rep 4,sample 8,97.52345197913458,5.040922712635298,2.093330553570287,,12.130920437582676,1007.9311711393577,0.054349469750395896,0.03452338381922739,0.9580882009681908,1.0083944186395648,1.07233337742468,,False,31.0,"{""elastic_r2"": {""pts"": 28, ""max"": 30, ""note"": ""NRMSE-score=0.939 (RMSE=0.06, range=0.97)""}, ""plateau_r2_start"": {""pts"": 11, ""max"": 15, ""note"": ""R\u00b2(first 40%)=0.740""}, ""densification_r2"": {""pts"": 13, ""max"": 15, ""note"": ""R\u00b2=0.851""}, ""yield_accuracy"": {""pts"": 25, ""max"": 25, ""note"": ""elastic tail undershoots data by 2.4% of elastic range""}, ""junction_continuity"": {""pts"": 0, ""max"": 15, ""note"": ""gap=35.8%""}, ""plateau_r2_full_penalty"": {""pts"": -10, ""max"": 0, ""note"": ""R\u00b2(full)=0.198""}, ""elastic_modulus_penalty"": {""pts"": -5, ""max"": 0, ""note"": ""E=5.0 bar out of range""}, ""bp1_accuracy_penalty"": {""pts"": 0, ""max"": 0, ""note"": ""GAM slope stable in early plateau (drop=-135%) \u2014 ok | plateau spans 6% of remaining stress \u2014 ok""}, ""changepoint_curvature_penalty"": {""pts"": 0, ""max"": 0, ""note"": ""d2_norm=2.74, linear_stretch=20%""}, ""catastrophic_slope_vs_modulus"": {""pts"": 0, ""max"": 0, ""note"": ""slope ratio=2.41 \u2014 plateau slope \u226595% of elastic""}, ""_score_final"": {""pts"": 31, ""max"": 100, ""note"": ""after catastrophic halving""}}",68.37957856081732,0.07748452708544028,25,5,10.0,0.0,10,True,6,121
