Repository: Risho11/NIPS-pipeline

# Auto-Membranes

Automated membrane fabrication and characterization system for NIPS (Non-solvent
Induced Phase Separation) membranes — polymer membranes made by casting a
polysulfone solution and immersing it in a bath to trigger phase separation.

An Opentrons robot fabricates each batch, a compression tester measures its
mechanical properties, and an LLM active-learning loop suggests the next set of
fabrication parameters to try. See [`docs/PIPELINE_OVERVIEW.md`](docs/PIPELINE_OVERVIEW.md)
for the stage-by-stage mechanics of the curve-processing pipeline (reconciled with
the current file layout as of 2026-08-13).

## Repo layout

```
src/pipeline/     main pipeline: run_loop.py (entry point), curve_segmentation.py,
                   master_processing.py, activeLearning_29.py, llm_context.py,
                   system_prompt.py, membrane_imaging.py, membrane_quality_llm.py,
                   polymer_additive_bounds.py, polymer_additive_mixing_calculator.py,
                   url_29.py, cameras.py
src/server/        HTTP server that runs on the Opentrons PC (was minipc/) — manually
                   copied out to the lab machine, not deployed automatically from here
tests/             CI-run tests + local (no-hardware) dev scripts — see below
data/
  raw/             one subfolder per condition: 6 specimen CSVs, 2 photos, params.json
  results/         begins_<date>/{reps,agg,llm}.csv per campaign (CONTINUE_CAMPAIGN in run_loop.py)
  llm_results/     per-condition next-params JSON written by run_loop.py
  plots/           segmentation plots (real runs + pseudo-runs/ for test/dev, gitignored)
  archive/         retired data kept for history — compression-test-data-legacy/, results-legacy/,
                   old_csv/, Image Processing/ (pre-reorg; only EVALUATE/generate_quality_log.py
                   still reads these, as a fallback behind the live data/raw/ and data/results/)
prompts/            quality_checker_prompt.txt (LLM-refined prompt cache, tracked in git)
notebooks/          exploratory/dev notebooks
docs/               PIPELINE_OVERVIEW.md
installation/       driver/labware installer files (was "Installation Files/")
EVALUATE/           generate_fit_log.py — builds fit_evaluation_log.html quality report
2026-06-11/         robot-arm protocol scripts (untouched, own thing)
logs/               run_loop.py session logs (gitignored)
```

## Running it

```
uv sync --locked
uv run --locked --no-sync python src/pipeline/run_loop.py          # full active-learning loop — needs real hardware
uv run --locked --no-sync python tests/run_tests.py                # CI test suite, mocked LLM, fake-data fixtures
uv run --locked --no-sync python tests/test_csv.py                 # unit tests for save_to_csv edge cases
uv run --locked --no-sync python tests/test_guardrails.py          # degenerate-input robustness tests
uv run --locked --no-sync python tests/test_processing.py          # run the real pipeline on one real condition (Mac, no hardware)
uv run --locked --no-sync python tests/test_master.py              # run the full branch dispatcher on one condition (Mac, no hardware)
```

`run_loop.py` has hardcoded Windows paths (`CSV_RAW_PATH`, `IMAGES_PATH`) and a
hardcoded robot IP (`SERVER_IP`) near the top — it's meant to run on the lab PC next
to the compression tester, not from an arbitrary machine. Same story for `src/server/`
(the Opentrons-PC HTTP server): it's manually copied to that machine, this repo's copy
is the source of truth but isn't auto-deployed.

## CI

`.github/workflows/ci.yml` gates on: syntax check (compiles every `.py` file),
`validate_structure.py` (checks every `<<< IMPORT >>>` / `<<< FOLDER NAME >>>`-marked
reference in the code actually resolves on disk — run this after any future file
move), `validate_params.py` / `validate_fake_data.py` (data integrity), and the real
test suite (`tests/run_tests.py`, `tests/test_csv.py`, `tests/test_guardrails.py`),
gated to only run when relevant files change.

Known pre-existing gap: `validate_params.py`'s required-keys schema still expects
`weight_percent`, but current `params.json` files use `polymer_wt`/`additive_wt` —
this predates the reorg and needs a real decision about which schema is current,
not a path fix.

Set `POLYMER_TYPE` and `SOLVENT_TYPE` in `src/pipeline/run_loop.py` before a
campaign, or call `run_loop.set_material_types(polymer_type="polysulfone",
solvent_type="PolarClean")` before starting the loop. Use the actual materials;
the source settings are operator choices, not confirmation of installed materials. These manual identities are saved with each condition
and supplied to LLM-AL for both new and resumed recommendations. `SOLVENT_TYPE`
is the base casting solvent, separate from the cosolvent and NIPS bath solvent.
The model cannot change these settings. Older records without identities remain
unknown rather than inheriting the current campaign's materials.

File: data/results/begins_2026-08-14/reps.csv
date,name,Trial,Thickness,Elastic Modulus,Yield Strength,Slope Plateau,Slope Densification,Creep Strain,Toe Region,Strain at 50 bar,Strain at 80 bar,Strain at 150 bar,Strain at 500 bar,Good Fit,Good Fit Score,Good Fit Breakdown,Average Standard Deviation,CV,mixing_temp,bath_temp,polymer_wt,additive_wt,pullcast_speed,nitrogen,coupon_to_bath_wait_time,nips_bath_wait_time
"2026-08-14
20:38:14",17-0add-5deg-30s-N2-125s | rep 1,sample 5,136.88514670900412,207.11354396019183,24.126593522813817,131.2595970335478,418.0785728945039,0.2314840141987361,0.0,0.3090732025699898,0.458870012191425,0.6348712912067234,,True,88,"{""elastic_r2"": {""pts"": 29, ""max"": 30, ""note"": ""NRMSE-score=0.958 (RMSE=1.02, range=24.58)""}, ""plateau_r2_start"": {""pts"": 15, ""max"": 15, ""note"": ""R\u00b2(first 40%)=0.979""}, ""densification_r2"": {""pts"": 15, ""max"": 15, ""note"": ""R\u00b2=0.983""}, ""yield_accuracy"": {""pts"": 25, ""max"": 25, ""note"": ""elastic tail undershoots data by 2.2% of elastic range""}, ""junction_continuity"": {""pts"": 10, ""max"": 15, ""note"": ""gap=4.6%""}, ""plateau_r2_full_penalty"": {""pts"": 0, ""max"": 0, ""note"": ""R\u00b2(full)=0.973""}, ""elastic_modulus_penalty"": {""pts"": 0, ""max"": 0, ""note"": ""E=207.1 bar ok""}, ""bp1_accuracy_penalty"": {""pts"": 0, ""max"": 0, ""note"": ""GAM slope stable in early plateau (drop=28%) \u2014 ok | plateau spans 34% of remaining stress \u2014 ok""}, ""changepoint_curvature_penalty"": {""pts"": 0, ""max"": 0, ""note"": ""d2_norm=1.48, linear_stretch=13%""}, ""slope_ratio_penalty"": {""pts"": -6, ""max"": 0, ""note"": ""plateau/elastic slope ratio=0.63 \u2014 nearly parallel (-6 pts)""}, ""_score_final"": {""pts"": 88, ""max"": 100, ""note"": ""no catastrophic applied""}}",53.967456470383695,0.0571807605204436,25,5,17.0,0.0,10,True,30,125
"2026-08-14
20:38:14",17-0add-5deg-30s-N2-125s | rep 2,sample 6,137.92936744504914,246.76163418353028,29.426679373851165,119.67043322831633,346.3042240204612,0.1784048176673658,0.0,0.2864274915753653,0.4525399291841027,0.6698279633892565,,True,98,"{""elastic_r2"": {""pts"": 29, ""max"": 30, ""note"": ""NRMSE-score=0.960 (RMSE=1.12, range=28.39)""}, ""plateau_r2_start"": {""pts"": 14, ""max"": 15, ""note"": ""R\u00b2(first 40%)=0.966""}, ""densification_r2"": {""pts"": 15, ""max"": 15, ""note"": ""R\u00b2=0.982""}, ""yield_accuracy"": {""pts"": 25, ""max"": 25, ""note"": ""elastic tail overshoots data by 0.1% of elastic range""}, ""junction_continuity"": {""pts"": 15, ""max"": 15, ""note"": ""gap=0.2%""}, ""plateau_r2_full_penalty"": {""pts"": 0, ""max"": 0, ""note"": ""R\u00b2(full)=0.972""}, ""elastic_modulus_penalty"": {""pts"": 0, ""max"": 0, ""note"": ""E=246.8 bar ok""}, ""bp1_accuracy_penalty"": {""pts"": 0, ""max"": 0, ""note"": ""GAM slope stable in early plateau (drop=32%) \u2014 ok | plateau spans 33% of remaining stress \u2014 ok""}, ""changepoint_curvature_penalty"": {""pts"": 0, ""max"": 0, ""note"": ""d2_norm=1.33, linear_stretch=33%""}, ""slope_ratio_penalty"": {""pts"": 0, ""max"": 0, ""note"": ""plateau/elastic slope ratio=0.48 \u2014 good separation""}, ""_score_final"": {""pts"": 98, ""max"": 100, ""note"": ""no catastrophic applied""}}",53.06857979945032,0.0571807605204436,25,5,17.0,0.0,10,True,30,125
"2026-08-14
20:38:14",17-0add-5deg-30s-N2-125s | rep 3,sample 7,137.24081300844065,207.3564504001752,30.861280204459,135.39229207369806,626.6210825542381,0.1134601700000456,0.0,0.2948257460192259,0.431859431728273,0.5599356321011999,,True,90,"{""elastic_r2"": {""pts"": 29, ""max"": 30, ""note"": ""NRMSE-score=0.968 (RMSE=0.99, range=30.91)""}, ""plateau_r2_start"": {""pts"": 15, ""max"": 15, ""note"": ""R\u00b2(first 40%)=0.968""}, ""densification_r2"": {""pts"": 14, ""max"": 15, ""note"": ""R\u00b2=0.950""}, ""yield_accuracy"": {""pts"": 25, ""max"": 25, ""note"": ""elastic tail undershoots data by 0.5% of elastic range""}, ""junction_continuity"": {""pts"": 14, ""max"": 15, ""note"": ""gap=0.7%""}, ""plateau_r2_full_penalty"": {""pts"": 0, ""max"": 0, ""note"": ""R\u00b2(full)=0.940""}, ""elastic_modulus_penalty"": {""pts"": 0, ""max"": 0, ""note"": ""E=207.4 bar ok""}, ""bp1_accuracy_penalty"": {""pts"": 0, ""max"": 0, ""note"": ""GAM slope stable in early plateau (drop=21%) \u2014 ok | plateau spans 32% of remaining stress \u2014 ok""}, ""changepoint_curvature_penalty"": {""pts"": 0, ""max"": 0, ""note"": ""d2_norm=1.56, linear_stretch=20%""}, ""slope_ratio_penalty"": {""pts"": -7, ""max"": 0, ""note"": ""plateau/elastic slope ratio=0.65 \u2014 nearly parallel (-7 pts)""}, ""_score_final"": {""pts"": 90, ""max"": 100, ""note"": ""no catastrophic applied""}}",53.000528098334286,0.0571807605204436,25,5,17.0,0.0,10,True,30,125
"2026-08-14
20:38:14",17-0add-5deg-30s-N2-125s | rep 4,sample 8,137.3367853658929,247.2184821483187,30.093335530682893,126.69977848335536,531.0545938306468,0.1678004434147372,0.0,0.2823416534233522,0.4348566971418353,0.5881221332672943,,True,97,"{""elastic_r2"": {""pts"": 29, ""max"": 30, ""note"": ""NRMSE-score=0.958 (RMSE=1.19, range=28.50)""}, ""plateau_r2_start"": {""pts"": 14, ""max"": 15, ""note"": ""R\u00b2(first 40%)=0.967""}, ""densification_r2"": {""pts"": 14, ""max"": 15, ""note"": ""R\u00b2=0.943""}, ""yield_accuracy"": {""pts"": 25, ""max"": 25, ""note"": ""elastic tail overshoots data by 0.9% of elastic range""}, ""junction_continuity"": {""pts"": 15, ""max"": 15, ""note"": ""gap=0.4%""}, ""plateau_r2_full_penalty"": {""pts"": 0, ""max"": 0, ""note"": ""R\u00b2(full)=0.943""}, ""elastic_modulus_penalty"": {""pts"": 0, ""max"": 0, ""note"": ""E=247.2 bar ok""}, ""bp1_accuracy_penalty"": {""pts"": 0, ""max"": 0, ""note"": ""GAM slope stable in early plateau (drop=37%) \u2014 ok | plateau spans 34% of remaining stress \u2014 ok""}, ""changepoint_curvature_penalty"": {""pts"": 0, ""max"": 0, ""note"": ""d2_norm=1.79, linear_stretch=27%""}, ""slope_ratio_penalty"": {""pts"": 0, ""max"": 0, ""note"": ""plateau/elastic slope ratio=0.51 \u2014 good separation""}, ""_score_final"": {""pts"": 97, ""max"": 100, ""note"": ""no catastrophic applied""}}",52.740470102743046,0.0571807605204436,25,5,17.0,0.0,10,True,30,125
"2026-08-14
21:54:24",17-0add-5deg-60s-N2-1800s | rep 1,sample 13,131.63169065800162,285.60386866105216,30.022911307090137,127.69271634111696,343.68176907923527,0.1966576620868991,0.0,0.2660955787966026,0.4395870604932816,0.6570728077438399,,True,97,"{""elastic_r2"": {""pts"": 28, ""max"": 30, ""note"": ""NRMSE-score=0.947 (RMSE=1.54, range=29.36)""}, ""plateau_r2_start"": {""pts"": 14, ""max"": 15, ""note"": ""R\u00b2(first 40%)=0.956""}, ""densification_r2"": {""pts"": 15, ""max"": 15, ""note"": ""R\u00b2=0.985""}, ""yield_accuracy"": {""pts"": 25, ""max"": 25, ""note"": ""elastic tail undershoots data by 1.1% of elastic range""}, ""junction_continuity"": {""pts"": 15, ""max"": 15, ""note"": ""gap=0.2%""}, ""plateau_r2_full_penalty"": {""pts"": 0, ""max"": 0, ""note"": ""R\u00b2(full)=0.979""}, ""elastic_modulus_penalty"": {""pts"": 0, ""max"": 0, ""note"": ""E=285.6 bar ok""}, ""bp1_accuracy_penalty"": {""pts"": 0, ""max"": 0, ""note"": ""GAM slope stable in early plateau (drop=30%) \u2014 ok | plateau spans 34% of remaining stress \u2014 ok""}, ""changepoint_curvature_penalty"": {""pts"": 0, ""max"": 0, ""note"": ""d2_norm=3.26, linear_stretch=17%""}, ""slope_ratio_penalty"": {""pts"": 0, ""max"": 0, ""note"": ""plateau/elastic slope ratio=0.45 \u2014 good separation""}, ""_score_final"": {""pts"": 97, ""max"": 100, ""note"": ""no catastrophic applied""}}",53.313633763461006,0.0659358228254936,60,5,17.0,0.0,15,True,60,1800
"2026-08-14
21:54:24",17-0add-5deg-60s-N2-1800s | rep 2,sample 14,134.7321400047624,252.1061118164004,29.78082018904468,128.7709791959469,368.4915803795044,0.2240192693349616,0.0,0.2891980755552608,0.4633776075595737,0.6686465304717403,,True,96,"{""elastic_r2"": {""pts"": 28, ""max"": 30, ""note"": ""NRMSE-score=0.945 (RMSE=1.61, range=29.36)""}, ""plateau_r2_start"": {""pts"": 14, ""max"": 15, ""note"": ""R\u00b2(first 40%)=0.956""}, ""densification_r2"": {""pts"": 15, ""max"": 15, ""note"": ""R\u00b2=0.980""}, ""yield_accuracy"": {""pts"": 25, ""max"": 25, ""note"": ""elastic tail undershoots data by 0.7% of elastic range""}, ""junction_continuity"": {""pts"": 14, ""max"": 15, ""note"": ""gap=0.8%""}, ""plateau_r2_full_penalty"": {""pts"": 0, ""max"": 0, ""note"": ""R\u00b2(full)=0.976""}, ""elastic_modulus_penalty"": {""pts"": 0, ""max"": 0, ""note"": ""E=252.1 bar ok""}, ""bp1_accuracy_penalty"": {""pts"": 0, ""max"": 0, ""note"": ""GAM slope stable in early plateau (drop=27%) \u2014 ok | plateau spans 35% of remaining stress \u2014 ok""}, ""changepoint_curvature_penalty"": {""pts"": 0, ""max"": 0, ""note"": ""d2_norm=2.28, linear_stretch=27%""}, ""slope_ratio_penalty"": {""pts"": 0, ""max"": 0, ""note"": ""plateau/elastic slope ratio=0.51 \u2014 good separation""}, ""_score_final"": {""pts"": 96, ""max"": 100, ""note"": ""no catastrophic applied""}}",53.506401542849005,0.0659358228254936,60,5,17.0,0.0,15,True,60,1800
"2026-08-14
21:54:24",17-0add-5deg-60s-N2-1800s | rep 3,sample 15,131.42014136244106,255.5367833071496,34.37812686782291,135.85603871166893,532.8479216782301,0.1425792542186379,0.0369038260978811,0.2631741269923725,0.4178448698932612,0.5689435199577342,,True,96,"{""elastic_r2"": {""pts"": 28, ""max"": 30, ""note"": ""NRMSE-score=0.938 (RMSE=2.06, range=33.52)""}, ""plateau_r2_start"": {""pts"": 14, ""max"": 15, ""note"": ""R\u00b2(first 40%)=0.950""}, ""densification_r2"": {""pts"": 14, ""max"": 15, ""note"": ""R\u00b2=0.960""}, ""yield_accuracy"": {""pts"": 25, ""max"": 25, ""note"": ""elastic tail undershoots data by 2.2% of elastic range""}, ""junction_continuity"": {""pts"": 15, ""max"": 15, ""note"": ""gap=0.2%""}, ""plateau_r2_full_penalty"": {""pts"": 0, ""max"": 0, ""note"": ""R\u00b2(full)=0.944""}, ""elastic_modulus_penalty"": {""pts"": 0, ""max"": 0, ""note"": ""E=255.5 bar ok""}, ""bp1_accuracy_penalty"": {""pts"": 0, ""max"": 0, ""note"": ""GAM slope stable in early plateau (drop=24%) \u2014 ok | plateau spans 33% of remaining stress \u2014 ok""}, ""changepoint_curvature_penalty"": {""pts"": 0, ""max"": 0, ""note"": ""d2_norm=1.20, linear_stretch=13%""}, ""slope_ratio_penalty"": {""pts"": 0, ""max"": 0, ""note"": ""plateau/elastic slope ratio=0.53 \u2014 good separation""}, ""_score_final"": {""pts"": 96, ""max"": 100, ""note"": ""no catastrophic applied""}}",53.26514690804781,0.0659358228254936,60,5,17.0,0.0,15,True,60,1800
"2026-08-14
21:54:24",17-0add-5deg-60s-N2-1800s | rep 4,sample 16,132.71702771575158,234.87506502533464,35.49134596061198,137.99312167791965,497.40185144501294,0.1385539651612445,0.0298810939972831,0.2680264699161883,0.4227712814756109,0.5729645035910521,,True,97,"{""elastic_r2"": {""pts"": 28, ""max"": 30, ""note"": ""NRMSE-score=0.942 (RMSE=2.06, range=35.58)""}, ""plateau_r2_start"": {""pts"": 14, ""max"": 15, ""note"": ""R\u00b2(first 40%)=0.932""}, ""densification_r2"": {""pts"": 15, ""max"": 15, ""note"": ""R\u00b2=0.969""}, ""yield_accuracy"": {""pts"": 25, ""max"": 25, ""note"": ""elastic tail undershoots data by 2.4% of elastic range""}, ""junction_continuity"": {""pts"": 15, ""max"": 15, ""note"": ""gap=0.1%""}, ""plateau_r2_full_penalty"": {""pts"": 0, ""max"": 0, ""note"": ""R\u00b2(full)=0.957""}, ""elastic_modulus_penalty"": {""pts"": 0, ""max"": 0, ""note"": ""E=234.9 bar ok""}, ""bp1_accuracy_penalty"": {""pts"": 0, ""max"": 0, ""note"": ""GAM slope stable in early plateau (drop=21%) \u2014 ok | plateau spans 32% of remaining stress \u2014 ok""}, ""changepoint_curvature_penalty"": {""pts"": 0, ""max"": 0, ""note"": ""d2_norm=1.78, linear_stretch=13%""}, ""slope_ratio_penalty"": {""pts"": 0, ""max"": 0, ""note"": ""plateau/elastic slope ratio=0.59 \u2014 good separation""}, ""_score_final"": {""pts"": 97, ""max"": 100, ""note"": ""no catastrophic applied""}}",53.52780822505396,0.0659358228254936,60,5,17.0,0.0,15,True,60,1800
"2026-08-14
23:13:25",17-0add-5deg-90s-N2-1800s_run2 | rep 4,sample 24,134.8591004118076,336.9751023768361,32.532807130970866,94.7813139881036,764.0124748701465,0.0628309537358317,0.0,0.2656612400964003,0.5490641859737846,0.6616721946363162,,True,89,"{""elastic_r2"": {""pts"": 28, ""max"": 30, ""note"": ""NRMSE-score=0.943 (RMSE=1.80, range=31.45)""}, ""plateau_r2_start"": {""pts"": 14, ""max"": 15, ""note"": ""R\u00b2(first 40%)=0.950""}, ""densification_r2"": {""pts"": 14, ""max"": 15, ""note"": ""R\u00b2=0.930""}, ""yield_accuracy"": {""pts"": 25, ""max"": 25, ""note"": ""elastic tail overshoots data by 0.4% of elastic range""}, ""junction_continuity"": {""pts"": 13, ""max"": 15, ""note"": ""gap=2.1%""}, ""plateau_r2_full_penalty"": {""pts"": 0, ""max"": 0, ""note"": ""R\u00b2(full)=0.980""}, ""elastic_modulus_penalty"": {""pts"": 0, ""max"": 0, ""note"": ""E=337.0 bar ok""}, ""bp1_accuracy_penalty"": {""pts"": -5, ""max"": 0, ""note"": ""GAM slope drops 46% in early plateau \u2014 bp1 suspect | plateau spans 39% of remaining stress \u2014 ok""}, ""changepoint_curvature_penalty"": {""pts"": 0, ""max"": 0, ""note"": ""d2_norm=3.83, linear_stretch=13%""}, ""slope_ratio_penalty"": {""pts"": 0, ""max"": 0, ""note"": ""plateau/elastic slope ratio=0.28 \u2014 good separation""}, ""_score_final"": {""pts"": 89, ""max"": 100, ""note"": ""no catastrophic applied""}}",51.56631371629974,0.085892729449031,80,5,17.0,0.0,18,True,90,1800
"2026-08-14
23:13:25",17-0add-5deg-90s-N2-1800s_run2 | rep 3,sample 23,135.47864034677434,312.9422739925656,30.82583989680133,135.2922136679666,596.9166994268273,0.0732401995760866,0.0349085025612639,0.2671259055819618,0.4547931801877451,0.6456481954735005,,True,95,"{""elastic_r2"": {""pts"": 28, ""max"": 30, ""note"": ""NRMSE-score=0.939 (RMSE=1.86, range=30.44)""}, ""plateau_r2_start"": {""pts"": 15, ""max"": 15, ""note"": ""R\u00b2(first 40%)=0.971""}, ""densification_r2"": {""pts"": 14, ""max"": 15, ""note"": ""R\u00b2=0.903""}, ""yield_accuracy"": {""pts"": 25, ""max"": 25, ""note"": ""elastic tail undershoots data by 0.9% of elastic range""}, ""junction_continuity"": {""pts"": 13, ""max"": 15, ""note"": ""gap=1.8%""}, ""plateau_r2_full_penalty"": {""pts"": 0, ""max"": 0, ""note"": ""R\u00b2(full)=0.960""}, ""elastic_modulus_penalty"": {""pts"": 0, ""max"": 0, ""note"": ""E=312.9 bar ok""}, ""bp1_accuracy_penalty"": {""pts"": 0, ""max"": 0, ""note"": ""GAM slope stable in early plateau (drop=34%) \u2014 ok | plateau spans 49% of remaining stress \u2014 ok""}, ""changepoint_curvature_penalty"": {""pts"": 0, ""max"": 0, ""note"": ""d2_norm=3.00, linear_stretch=17%""}, ""slope_ratio_penalty"": {""pts"": 0, ""max"": 0, ""note"": ""plateau/elastic slope ratio=0.43 \u2014 good separation""}, ""_score_final"": {""pts"": 95, ""max"": 100, ""note"": ""no catastrophic applied""}}",52.59138671720058,0.085892729449031,80,5,17.0,0.0,18,True,90,1800
"2026-08-14
23:13:25",17-0add-5deg-90s-N2-1800s_run2 | rep 2,sample 22,131.62921203078716,420.0178840959368,31.03642898443137,82.2663399297016,719.2667943511832,0.0701995006251439,0.0,0.2544087291828152,0.5677365158772971,0.6818223949458082,,True,84,"{""elastic_r2"": {""pts"": 25, ""max"": 30, ""note"": ""NRMSE-score=0.835 (RMSE=4.67, range=28.28)""}, ""plateau_r2_start"": {""pts"": 14, ""max"": 15, ""note"": ""R\u00b2(first 40%)=0.942""}, ""densification_r2"": {""pts"": 14, ""max"": 15, ""note"": ""R\u00b2=0.930""}, ""yield_accuracy"": {""pts"": 25, ""max"": 25, ""note"": ""elastic tail undershoots data by 2.9% of elastic range""}, ""junction_continuity"": {""pts"": 11, ""max"": 15, ""note"": ""gap=3.8%""}, ""plateau_r2_full_penalty"": {""pts"": 0, ""max"": 0, ""note"": ""R\u00b2(full)=0.979""}, ""elastic_modulus_penalty"": {""pts"": 0, ""max"": 0, ""note"": ""E=420.0 bar ok""}, ""bp1_accuracy_penalty"": {""pts"": -5, ""max"": 0, ""note"": ""GAM slope drops 58% in early plateau \u2014 bp1 suspect | plateau spans 38% of remaining stress \u2014 ok""}, ""changepoint_curvature_penalty"": {""pts"": 0, ""max"": 0, ""note"": ""d2_norm=3.97, linear_stretch=23%""}, ""slope_ratio_penalty"": {""pts"": 0, ""max"": 0, ""note"": ""plateau/elastic slope ratio=0.20 \u2014 good separation""}, ""_score_final"": {""pts"": 84, ""max"": 100, ""note"": ""no catastrophic applied""}}",51.83681173392992,0.085892729449031,80,5,17.0,0.0,18,True,90,1800
"2026-08-14
23:13:25",17-0add-5deg-90s-N2-1800s_run2 | rep 1,sample 21,134.74048604577567,319.5980147504693,29.64752030413301,135.6347636777007,424.590110488823,0.0780433580774491,0.0,0.2423135053445767,0.4121652944331474,0.6758640429169551,,False,61,"{""elastic_r2"": {""pts"": 28, ""max"": 30, ""note"": ""NRMSE-score=0.935 (RMSE=1.93, range=29.64)""}, ""plateau_r2_start"": {""pts"": 15, ""max"": 15, ""note"": ""R\u00b2(first 40%)=0.976""}, ""densification_r2"": {""pts"": 12, ""max"": 15, ""note"": ""R\u00b2=0.804""}, ""yield_accuracy"": {""pts"": 25, ""max"": 25, ""note"": ""elastic tail undershoots data by 0.2% of elastic range""}, ""junction_continuity"": {""pts"": 15, ""max"": 15, ""note"": ""gap=0.4%""}, ""plateau_r2_full_penalty"": {""pts"": 0, ""max"": 0, ""note"": ""R\u00b2(full)=0.923""}, ""elastic_modulus_penalty"": {""pts"": 0, ""max"": 0, ""note"": ""E=319.6 bar ok""}, ""bp1_accuracy_penalty"": {""pts"": -30, ""max"": 0, ""note"": ""GAM slope stable in early plateau (drop=14%) \u2014 ok | plateau spans 51% of remaining stress \u2014 elastic peak likely wrong""}, ""changepoint_curvature_penalty"": {""pts"": -4, ""max"": 0, ""note"": ""d2_norm=0.00, linear_stretch=37%""}, ""slope_ratio_penalty"": {""pts"": 0, ""max"": 0, ""note"": ""plateau/elastic slope ratio=0.42 \u2014 good separation""}, ""_score_final"": {""pts"": 61, ""max"": 100, ""note"": ""no catastrophic applied""}}",51.36813251116724,0.085892729449031,80,5,17.0,0.0,18,True,90,1800
"2026-08-15
00:30:52",17-0add-5deg-120s-N2-1800s | rep 1,sample 29,138.58562439413245,337.3101632850199,23.83652375739055,152.21261772749253,468.3909271027451,0.2256026816408722,0.0,0.2261990405385271,0.3729409105184638,0.5408657786864249,,True,86,"{""elastic_r2"": {""pts"": 28, ""max"": 30, ""note"": ""NRMSE-score=0.917 (RMSE=2.14, range=25.77)""}, ""plateau_r2_start"": {""pts"": 14, ""max"": 15, ""note"": ""R\u00b2(first 40%)=0.945""}, ""densification_r2"": {""pts"": 14, ""max"": 15, ""note"": ""R\u00b2=0.963""}, ""yield_accuracy"": {""pts"": 25, ""max"": 25, ""note"": ""elastic tail undershoots data by 2.6% of elastic range""}, ""junction_continuity"": {""pts"": 10, ""max"": 15, ""note"": ""gap=5.3%""}, ""plateau_r2_full_penalty"": {""pts"": 0, ""max"": 0, ""note"": ""R\u00b2(full)=0.975""}, ""elastic_modulus_penalty"": {""pts"": 0, ""max"": 0, ""note"": ""E=337.3 bar ok""}, ""bp1_accuracy_penalty"": {""pts"": -5, ""max"": 0, ""note"": ""GAM slope drops 42% in early plateau \u2014 bp1 suspect | plateau spans 38% of remaining stress \u2014 ok""}, ""changepoint_curvature_penalty"": {""pts"": 0, ""max"": 0, ""note"": ""d2_norm=1.22, linear_stretch=17%""}, ""slope_ratio_penalty"": {""pts"": 0, ""max"": 0, ""note"": ""plateau/elastic slope ratio=0.45 \u2014 good separation""}, ""_score_final"": {""pts"": 86, ""max"": 100, ""note"": ""no catastrophic applied""}}",51.99676136618173,0.0358315887794632,80,5,17.0,0.0,15,True,120,1800
"2026-08-15
00:30:52",17-0add-5deg-120s-N2-1800s | rep 2,sample 30,136.45169621983396,410.1907808302643,25.51943147028943,150.38562031993672,421.6941043260993,0.2267757934930927,0.0,0.2146907394383379,0.3719206377154408,0.5576318516074168,,True,86,"{""elastic_r2"": {""pts"": 27, ""max"": 30, ""note"": ""NRMSE-score=0.894 (RMSE=2.87, range=27.03)""}, ""plateau_r2_start"": {""pts"": 14, ""max"": 15, ""note"": ""R\u00b2(first 40%)=0.924""}, ""densification_r2"": {""pts"": 15, ""max"": 15, ""note"": ""R\u00b2=0.968""}, ""yield_accuracy"": {""pts"": 25, ""max"": 25, ""note"": ""elastic tail undershoots data by 3.5% of elastic range""}, ""junction_continuity"": {""pts"": 10, ""max"": 15, ""note"": ""gap=5.1%""}, ""plateau_r2_full_penalty"": {""pts"": 0, ""max"": 0, ""note"": ""R\u00b2(full)=0.979""}, ""elastic_modulus_penalty"": {""pts"": 0, ""max"": 0, ""note"": ""E=410.2 bar ok""}, ""bp1_accuracy_penalty"": {""pts"": -5, ""max"": 0, ""note"": ""GAM slope drops 54% in early plateau \u2014 bp1 suspect | plateau spans 39% of remaining stress \u2014 ok""}, ""changepoint_curvature_penalty"": {""pts"": 0, ""max"": 0, ""note"": ""d2_norm=1.01, linear_stretch=13%""}, ""slope_ratio_penalty"": {""pts"": 0, ""max"": 0, ""note"": ""plateau/elastic slope ratio=0.37 \u2014 good separation""}, ""_score_final"": {""pts"": 86, ""max"": 100, ""note"": ""no catastrophic applied""}}",51.50158901389688,0.0358315887794632,80,5,17.0,0.0,15,True,120,1800
"2026-08-15
00:30:52",17-0add-5deg-120s-N2-1800s | rep 3,sample 31,135.6929249723296,325.60881488145174,31.16963370679164,154.26480011131252,600.3360291203393,0.1597131289033657,0.0360055185976818,0.2367736117292403,0.3857639512663287,0.5329851457987385,,True,95,"{""elastic_r2"": {""pts"": 28, ""max"": 30, ""note"": ""NRMSE-score=0.918 (RMSE=2.63, range=31.93)""}, ""plateau_r2_start"": {""pts"": 14, ""max"": 15, ""note"": ""R\u00b2(first 40%)=0.940""}, ""densification_r2"": {""pts"": 14, ""max"": 15, ""note"": ""R\u00b2=0.922""}, ""yield_accuracy"": {""pts"": 25, ""max"": 25, ""note"": ""elastic tail undershoots data by 2.3% of elastic range""}, ""junction_continuity"": {""pts"": 14, ""max"": 15, ""note"": ""gap=1.0%""}, ""plateau_r2_full_penalty"": {""pts"": 0, ""max"": 0, ""note"": ""R\u00b2(full)=0.953""}, ""elastic_modulus_penalty"": {""pts"": 0, ""max"": 0, ""note"": ""E=325.6 bar ok""}, ""bp1_accuracy_penalty"": {""pts"": 0, ""max"": 0, ""note"": ""GAM slope stable in early plateau (drop=31%) \u2014 ok | plateau spans 39% of remaining stress \u2014 ok""}, ""changepoint_curvature_penalty"": {""pts"": 0, ""max"": 0, ""note"": ""d2_norm=1.97, linear_stretch=33%""}, ""slope_ratio_penalty"": {""pts"": 0, ""max"": 0, ""note"": ""plateau/elastic slope ratio=0.47 \u2014 good separation""}, ""_score_final"": {""pts"": 95, ""max"": 100, ""note"": ""no catastrophic applied""}}",51.56560508120224,0.0358315887794632,80,5,17.0,0.0,15,True,120,1800
"2026-08-15
00:30:52",17-0add-5deg-120s-N2-1800s | rep 4,sample 32,136.34342677240025,318.5877660423453,31.28846924517045,149.34598707321038,580.2730455330271,0.1393371250561332,0.0,0.22024508441426,0.3708235066334581,,,True,96,"{""elastic_r2"": {""pts"": 28, ""max"": 30, ""note"": ""NRMSE-score=0.923 (RMSE=2.35, range=30.73)""}, ""plateau_r2_start"": {""pts"": 14, ""max"": 15, ""note"": ""R\u00b2(first 40%)=0.939""}, ""densification_r2"": {""pts"": 14, ""max"": 15, ""note"": ""R\u00b2=0.929""}, ""yield_accuracy"": {""pts"": 25, ""max"": 25, ""note"": ""elastic tail undershoots data by 2.4% of elastic range""}, ""junction_continuity"": {""pts"": 15, ""max"": 15, ""note"": ""gap=0.2%""}, ""plateau_r2_full_penalty"": {""pts"": 0, ""max"": 0, ""note"": ""R\u00b2(full)=0.953""}, ""elastic_modulus_penalty"": {""pts"": 0, ""max"": 0, ""note"": ""E=318.6 bar ok""}, ""bp1_accuracy_penalty"": {""pts"": 0, ""max"": 0, ""note"": ""GAM slope stable in early plateau (drop=29%) \u2014 ok | plateau spans 37% of remaining stress \u2014 ok""}, ""changepoint_curvature_penalty"": {""pts"": 0, ""max"": 0, ""note"": ""d2_norm=1.38, linear_stretch=27%""}, ""slope_ratio_penalty"": {""pts"": 0, ""max"": 0, ""note"": ""plateau/elastic slope ratio=0.47 \u2014 good separation""}, ""_score_final"": {""pts"": 96, ""max"": 100, ""note"": ""no catastrophic applied""}}",51.68254936571427,0.0358315887794632,80,5,17.0,0.0,15,True,120,1800
"2026-08-15
01:49:17",17-0add-5deg-90s-N2-1800s_run3 | rep 1,sample 37,133.87818413082502,246.45214987116583,29.562113506955036,98.38145325620428,483.67085809605726,0.09150111176331777,0.0,0.32412825826859815,0.5738064137144423,0.8326137026573187,,True,93,"{""elastic_r2"": {""pts"": 27, ""max"": 30, ""note"": ""NRMSE-score=0.915 (RMSE=2.59, range=30.32)""}, ""plateau_r2_start"": {""pts"": 14, ""max"": 15, ""note"": ""R\u00b2(first 40%)=0.962""}, ""densification_r2"": {""pts"": 13, ""max"": 15, ""note"": ""R\u00b2=0.859""}, ""yield_accuracy"": {""pts"": 25, ""max"": 25, ""note"": ""elastic tail undershoots data by 2.2% of elastic range""}, ""junction_continuity"": {""pts"": 14, ""max"": 15, ""note"": ""gap=0.8%""}, ""plateau_r2_full_penalty"": {""pts"": 0, ""max"": 0, ""note"": ""R\u00b2(full)=0.955""}, ""elastic_modulus_penalty"": {""pts"": 0, ""max"": 0, ""note"": ""E=246.5 bar ok""}, ""bp1_accuracy_penalty"": {""pts"": 0, ""max"": 0, ""note"": ""GAM slope stable in early plateau (drop=24%) \u2014 ok | plateau spans 49% of remaining stress \u2014 ok""}, ""changepoint_curvature_penalty"": {""pts"": 0, ""max"": 0, ""note"": ""d2_norm=4.37, linear_stretch=13%""}, ""slope_ratio_penalty"": {""pts"": 0, ""max"": 0, ""note"": ""plateau/elastic slope ratio=0.40 \u2014 good separation""}, ""_score_final"": {""pts"": 93, ""max"": 100, ""note"": ""no catastrophic applied""}}",51.86892776438221,0.08442234539550235,80,5,17.0,0.0,20,True,90,1800
"2026-08-15
01:49:17",17-0add-5deg-90s-N2-1800s_run3 | rep 2,sample 38,133.88354598357984,249.14840092411578,30.97786608823121,76.10017317653177,613.9654461054621,0.0844241158759439,0.0,0.36701540035204416,0.6793677164204044,0.8097818656210849,,True,96,"{""elastic_r2"": {""pts"": 28, ""max"": 30, ""note"": ""NRMSE-score=0.926 (RMSE=2.38, range=32.13)""}, ""plateau_r2_start"": {""pts"": 14, ""max"": 15, ""note"": ""R\u00b2(first 40%)=0.951""}, ""densification_r2"": {""pts"": 14, ""max"": 15, ""note"": ""R\u00b2=0.905""}, ""yield_accuracy"": {""pts"": 25, ""max"": 25, ""note"": ""elastic tail undershoots data by 2.2% of elastic range""}, ""junction_continuity"": {""pts"": 15, ""max"": 15, ""note"": ""gap=0.5%""}, ""plateau_r2_full_penalty"": {""pts"": 0, ""max"": 0, ""note"": ""R\u00b2(full)=0.978""}, ""elastic_modulus_penalty"": {""pts"": 0, ""max"": 0, ""note"": ""E=249.1 bar ok""}, ""bp1_accuracy_penalty"": {""pts"": 0, ""max"": 0, ""note"": ""GAM slope stable in early plateau (drop=39%) \u2014 ok | plateau spans 37% of remaining stress \u2014 ok""}, ""changepoint_curvature_penalty"": {""pts"": 0, ""max"": 0, ""note"": ""d2_norm=4.68, linear_stretch=13%""}, ""slope_ratio_penalty"": {""pts"": 0, ""max"": 0, ""note"": ""plateau/elastic slope ratio=0.31 \u2014 good separation""}, ""_score_final"": {""pts"": 96, ""max"": 100, ""note"": ""no catastrophic applied""}}",53.155690182327135,0.08442234539550235,80,5,17.0,0.0,20,True,90,1800
"2026-08-15
01:49:17",17-0add-5deg-90s-N2-1800s_run3 | rep 3,sample 39,135.28284539212353,195.56338921750122,35.383162056938765,121.71107474627682,239.43495799930164,0.11749478465878194,0.06436331862801714,0.3242869528063729,0.5132087998223341,,,True,89,"{""elastic_r2"": {""pts"": 28, ""max"": 30, ""note"": ""NRMSE-score=0.928 (RMSE=2.65, range=36.94)""}, ""plateau_r2_start"": {""pts"": 12, ""max"": 15, ""note"": ""R\u00b2(first 40%)=0.824""}, ""densification_r2"": {""pts"": 15, ""max"": 15, ""note"": ""R\u00b2=0.986""}, ""yield_accuracy"": {""pts"": 25, ""max"": 25, ""note"": ""elastic tail undershoots data by 3.0% of elastic range""}, ""junction_continuity"": {""pts"": 15, ""max"": 15, ""note"": ""gap=0.1%""}, ""plateau_r2_full_penalty"": {""pts"": 0, ""max"": 0, ""note"": ""R\u00b2(full)=0.963""}, ""elastic_modulus_penalty"": {""pts"": 0, ""max"": 0, ""note"": ""E=195.6 bar ok""}, ""bp1_accuracy_penalty"": {""pts"": 0, ""max"": 0, ""note"": ""GAM slope stable in early plateau (drop=14%) \u2014 ok | plateau spans 28% of remaining stress \u2014 ok""}, ""changepoint_curvature_penalty"": {""pts"": 0, ""max"": 0, ""note"": ""d2_norm=0.74, linear_stretch=17%""}, ""slope_ratio_penalty"": {""pts"": -6, ""max"": 0, ""note"": ""plateau/elastic slope ratio=0.62 \u2014 nearly parallel (-6 pts)""}, ""_score_final"": {""pts"": 89, ""max"": 100, ""note"": ""no catastrophic applied""}}",52.25256206741682,0.08442234539550235,80,5,17.0,0.0,20,True,90,1800
"2026-08-15
01:49:17",17-0add-5deg-90s-N2-1800s_run3 | rep 4,sample 40,136.7329097991751,239.7281980291626,32.95176088366124,96.13054520565406,569.076463827144,0.07966520972394153,0.05763596570441442,0.35869149500664366,0.617673298795149,0.8288772627340351,,True,94,"{""elastic_r2"": {""pts"": 28, ""max"": 30, ""note"": ""NRMSE-score=0.928 (RMSE=2.24, range=31.11)""}, ""plateau_r2_start"": {""pts"": 14, ""max"": 15, ""note"": ""R\u00b2(first 40%)=0.947""}, ""densification_r2"": {""pts"": 13, ""max"": 15, ""note"": ""R\u00b2=0.864""}, ""yield_accuracy"": {""pts"": 25, ""max"": 25, ""note"": ""elastic tail undershoots data by 1.3% of elastic range""}, ""junction_continuity"": {""pts"": 14, ""max"": 15, ""note"": ""gap=0.8%""}, ""plateau_r2_full_penalty"": {""pts"": 0, ""max"": 0, ""note"": ""R\u00b2(full)=0.954""}, ""elastic_modulus_penalty"": {""pts"": 0, ""max"": 0, ""note"": ""E=239.7 bar ok""}, ""bp1_accuracy_penalty"": {""pts"": 0, ""max"": 0, ""note"": ""GAM slope stable in early plateau (drop=39%) \u2014 ok | plateau spans 44% of remaining stress \u2014 ok""}, ""changepoint_curvature_penalty"": {""pts"": 0, ""max"": 0, ""note"": ""d2_norm=4.74, linear_stretch=10%""}, ""slope_ratio_penalty"": {""pts"": 0, ""max"": 0, ""note"": ""plateau/elastic slope ratio=0.40 \u2014 good separation""}, ""_score_final"": {""pts"": 94, ""max"": 100, ""note"": ""no catastrophic applied""}}",52.925477250856055,0.08442234539550235,80,5,17.0,0.0,20,True,90,1800
