Repository: Risho11/NIPS-pipeline

# Auto-Membranes

Automated membrane fabrication and characterization system for NIPS (Non-solvent
Induced Phase Separation) membranes — polymer membranes made by casting a
polysulfone solution and immersing it in a bath to trigger phase separation.

An Opentrons robot fabricates each batch, a compression tester measures its
mechanical properties, and an LLM active-learning loop suggests the next set of
fabrication parameters to try. See [`docs/PIPELINE_OVERVIEW.md`](docs/PIPELINE_OVERVIEW.md)
for the stage-by-stage mechanics of the curve-processing pipeline (reconciled with
the current file layout as of 2026-08-13).

## Repo layout

```
src/pipeline/     main pipeline: run_loop.py (entry point), curve_segmentation.py,
                   master_processing.py, activeLearning_29.py, llm_context.py,
                   system_prompt.py, membrane_imaging.py, membrane_quality_llm.py,
                   polymer_additive_bounds.py, polymer_additive_mixing_calculator.py,
                   url_29.py, cameras.py
src/server/        HTTP server that runs on the Opentrons PC (was minipc/) — manually
                   copied out to the lab machine, not deployed automatically from here
tests/             CI-run tests + local (no-hardware) dev scripts — see below
data/
  raw/             one subfolder per condition: 6 specimen CSVs, 2 photos, params.json
  results/         begins_<date>/{reps,agg,llm}.csv per campaign (CONTINUE_CAMPAIGN in run_loop.py)
  llm_results/     per-condition next-params JSON written by run_loop.py
  plots/           segmentation plots (real runs + pseudo-runs/ for test/dev, gitignored)
  archive/         retired data kept for history — compression-test-data-legacy/, results-legacy/,
                   old_csv/, Image Processing/ (pre-reorg; only EVALUATE/generate_quality_log.py
                   still reads these, as a fallback behind the live data/raw/ and data/results/)
prompts/            quality_checker_prompt.txt (LLM-refined prompt cache, tracked in git)
notebooks/          exploratory/dev notebooks
docs/               PIPELINE_OVERVIEW.md
installation/       driver/labware installer files (was "Installation Files/")
EVALUATE/           generate_fit_log.py — builds fit_evaluation_log.html quality report
2026-06-11/         robot-arm protocol scripts (untouched, own thing)
logs/               run_loop.py session logs (gitignored)
```

## Running it

```
uv sync --locked
uv run --locked --no-sync python src/pipeline/run_loop.py          # full active-learning loop — needs real hardware
uv run --locked --no-sync python tests/run_tests.py                # CI test suite, mocked LLM, fake-data fixtures
uv run --locked --no-sync python tests/test_csv.py                 # unit tests for save_to_csv edge cases
uv run --locked --no-sync python tests/test_guardrails.py          # degenerate-input robustness tests
uv run --locked --no-sync python tests/test_processing.py          # run the real pipeline on one real condition (Mac, no hardware)
uv run --locked --no-sync python tests/test_master.py              # run the full branch dispatcher on one condition (Mac, no hardware)
```

`run_loop.py` has hardcoded Windows paths (`CSV_RAW_PATH`, `IMAGES_PATH`) and a
hardcoded robot IP (`SERVER_IP`) near the top — it's meant to run on the lab PC next
to the compression tester, not from an arbitrary machine. Same story for `src/server/`
(the Opentrons-PC HTTP server): it's manually copied to that machine, this repo's copy
is the source of truth but isn't auto-deployed.

## CI

`.github/workflows/ci.yml` gates on: syntax check (compiles every `.py` file),
`validate_structure.py` (checks every `<<< IMPORT >>>` / `<<< FOLDER NAME >>>`-marked
reference in the code actually resolves on disk — run this after any future file
move), `validate_params.py` / `validate_fake_data.py` (data integrity), and the real
test suite (`tests/run_tests.py`, `tests/test_csv.py`, `tests/test_guardrails.py`),
gated to only run when relevant files change.

Known pre-existing gap: `validate_params.py`'s required-keys schema still expects
`weight_percent`, but current `params.json` files use `polymer_wt`/`additive_wt` —
this predates the reorg and needs a real decision about which schema is current,
not a path fix.

Set `POLYMER_TYPE` and `SOLVENT_TYPE` in `src/pipeline/run_loop.py` before a
campaign, or call `run_loop.set_material_types(polymer_type="polysulfone",
solvent_type="PolarClean")` before starting the loop. Use the actual materials;
the source settings are operator choices, not confirmation of installed materials. These manual identities are saved with each condition
and supplied to LLM-AL for both new and resumed recommendations. `SOLVENT_TYPE`
is the base casting solvent, separate from the cosolvent and NIPS bath solvent.
The model cannot change these settings. Older records without identities remain
unknown rather than inheriting the current campaign's materials.

File: data/results/begins_2026-08-15/reps.csv
date,name,Trial,Thickness,Elastic Modulus,Yield Strength,Slope Plateau,Slope Densification,Creep Strain,Toe Region,Strain at 50 bar,Strain at 80 bar,Strain at 150 bar,Strain at 500 bar,Good Fit,Good Fit Score,Good Fit Breakdown,Average Standard Deviation,CV,mixing_temp,bath_temp,polymer_wt,additive_wt,pullcast_speed,nitrogen,coupon_to_bath_wait_time,nips_bath_wait_time
"2026-08-15
14:35:04",17-0add-5deg-30s-N2-125s_run2 | rep 1,sample 5,138.7372001774066,248.58605289644973,26.504611020387067,103.22863124251366,423.4534918364923,0.1836144509789872,0.0,0.3284043829676778,0.4821600841810545,0.6763131458307585,,True,94,"{""elastic_r2"": {""pts"": 27, ""max"": 30, ""note"": ""NRMSE-score=0.913 (RMSE=2.35, range=26.87)""}, ""plateau_r2_start"": {""pts"": 14, ""max"": 15, ""note"": ""R\u00b2(first 40%)=0.926""}, ""densification_r2"": {""pts"": 14, ""max"": 15, ""note"": ""R\u00b2=0.954""}, ""yield_accuracy"": {""pts"": 25, ""max"": 25, ""note"": ""elastic tail undershoots data by 3.0% of elastic range""}, ""junction_continuity"": {""pts"": 14, ""max"": 15, ""note"": ""gap=0.8%""}, ""plateau_r2_full_penalty"": {""pts"": 0, ""max"": 0, ""note"": ""R\u00b2(full)=0.941""}, ""elastic_modulus_penalty"": {""pts"": 0, ""max"": 0, ""note"": ""E=248.6 bar ok""}, ""bp1_accuracy_penalty"": {""pts"": 0, ""max"": 0, ""note"": ""GAM slope stable in early plateau (drop=35%) \u2014 ok | plateau spans 30% of remaining stress \u2014 ok""}, ""changepoint_curvature_penalty"": {""pts"": 0, ""max"": 0, ""note"": ""d2_norm=1.14, linear_stretch=27%""}, ""slope_ratio_penalty"": {""pts"": 0, ""max"": 0, ""note"": ""plateau/elastic slope ratio=0.42 \u2014 good separation""}, ""_score_final"": {""pts"": 94, ""max"": 100, ""note"": ""no catastrophic applied""}}",53.794581372228585,0.0392261277051732,25,5,17.0,0.0,10,True,30,125
"2026-08-15
14:35:04",17-0add-5deg-30s-N2-125s_run2 | rep 2,sample 6,139.19760140025502,254.44229740452215,22.98238335842669,106.97415609891016,377.59970402664527,0.2023057763616402,0.0,0.3263268676057902,0.4885994608689717,0.6931377537111256,,True,82,"{""elastic_r2"": {""pts"": 27, ""max"": 30, ""note"": ""NRMSE-score=0.905 (RMSE=2.50, range=26.20)""}, ""plateau_r2_start"": {""pts"": 14, ""max"": 15, ""note"": ""R\u00b2(first 40%)=0.912""}, ""densification_r2"": {""pts"": 15, ""max"": 15, ""note"": ""R\u00b2=0.972""}, ""yield_accuracy"": {""pts"": 25, ""max"": 25, ""note"": ""elastic tail undershoots data by 6.0% of elastic range""}, ""junction_continuity"": {""pts"": 6, ""max"": 15, ""note"": ""gap=8.8%""}, ""plateau_r2_full_penalty"": {""pts"": 0, ""max"": 0, ""note"": ""R\u00b2(full)=0.965""}, ""elastic_modulus_penalty"": {""pts"": 0, ""max"": 0, ""note"": ""E=254.4 bar ok""}, ""bp1_accuracy_penalty"": {""pts"": -5, ""max"": 0, ""note"": ""GAM slope drops 49% in early plateau \u2014 bp1 suspect | plateau spans 31% of remaining stress \u2014 ok""}, ""changepoint_curvature_penalty"": {""pts"": 0, ""max"": 0, ""note"": ""d2_norm=1.59, linear_stretch=17%""}, ""slope_ratio_penalty"": {""pts"": 0, ""max"": 0, ""note"": ""plateau/elastic slope ratio=0.42 \u2014 good separation""}, ""_score_final"": {""pts"": 82, ""max"": 100, ""note"": ""no catastrophic applied""}}",53.36203881753215,0.0392261277051732,25,5,17.0,0.0,10,True,30,125
"2026-08-15
14:35:04",17-0add-5deg-30s-N2-125s_run2 | rep 3,sample 7,140.88358410970477,217.2692568159688,29.51258128365992,118.49801967692846,527.5444960367693,0.1480090462469077,0.0,0.3236362482435871,0.4795214530349106,,,True,96,"{""elastic_r2"": {""pts"": 28, ""max"": 30, ""note"": ""NRMSE-score=0.928 (RMSE=2.18, range=30.39)""}, ""plateau_r2_start"": {""pts"": 14, ""max"": 15, ""note"": ""R\u00b2(first 40%)=0.922""}, ""densification_r2"": {""pts"": 14, ""max"": 15, ""note"": ""R\u00b2=0.929""}, ""yield_accuracy"": {""pts"": 25, ""max"": 25, ""note"": ""elastic tail undershoots data by 2.5% of elastic range""}, ""junction_continuity"": {""pts"": 15, ""max"": 15, ""note"": ""gap=0.0%""}, ""plateau_r2_full_penalty"": {""pts"": 0, ""max"": 0, ""note"": ""R\u00b2(full)=0.935""}, ""elastic_modulus_penalty"": {""pts"": 0, ""max"": 0, ""note"": ""E=217.3 bar ok""}, ""bp1_accuracy_penalty"": {""pts"": 0, ""max"": 0, ""note"": ""GAM slope stable in early plateau (drop=21%) \u2014 ok | plateau spans 32% of remaining stress \u2014 ok""}, ""changepoint_curvature_penalty"": {""pts"": 0, ""max"": 0, ""note"": ""d2_norm=1.80, linear_stretch=13%""}, ""slope_ratio_penalty"": {""pts"": 0, ""max"": 0, ""note"": ""plateau/elastic slope ratio=0.55 \u2014 good separation""}, ""_score_final"": {""pts"": 96, ""max"": 100, ""note"": ""no catastrophic applied""}}",53.61154835401165,0.0392261277051732,25,5,17.0,0.0,10,True,30,125
"2026-08-15
14:35:04",17-0add-5deg-30s-N2-125s_run2 | rep 4,sample 8,141.05622199623866,214.11644130274928,33.702120791168454,107.6425815915514,486.9582942642517,0.1733607634830203,0.0,0.3176039129047957,0.4703319225432828,,,True,95,"{""elastic_r2"": {""pts"": 28, ""max"": 30, ""note"": ""NRMSE-score=0.932 (RMSE=2.35, range=34.75)""}, ""plateau_r2_start"": {""pts"": 13, ""max"": 15, ""note"": ""R\u00b2(first 40%)=0.894""}, ""densification_r2"": {""pts"": 14, ""max"": 15, ""note"": ""R\u00b2=0.927""}, ""yield_accuracy"": {""pts"": 25, ""max"": 25, ""note"": ""elastic tail undershoots data by 1.7% of elastic range""}, ""junction_continuity"": {""pts"": 15, ""max"": 15, ""note"": ""gap=0.1%""}, ""plateau_r2_full_penalty"": {""pts"": 0, ""max"": 0, ""note"": ""R\u00b2(full)=0.894""}, ""elastic_modulus_penalty"": {""pts"": 0, ""max"": 0, ""note"": ""E=214.1 bar ok""}, ""bp1_accuracy_penalty"": {""pts"": 0, ""max"": 0, ""note"": ""GAM slope stable in early plateau (drop=37%) \u2014 ok | plateau spans 27% of remaining stress \u2014 ok""}, ""changepoint_curvature_penalty"": {""pts"": 0, ""max"": 0, ""note"": ""d2_norm=0.87, linear_stretch=17%""}, ""slope_ratio_penalty"": {""pts"": 0, ""max"": 0, ""note"": ""plateau/elastic slope ratio=0.50 \u2014 good separation""}, ""_score_final"": {""pts"": 95, ""max"": 100, ""note"": ""no catastrophic applied""}}",54.024367300308654,0.0392261277051732,25,5,17.0,0.0,10,True,30,125
"2026-08-15
16:04:32",17-0add-5deg-60s-N2-1800s_run2 | rep 1,sample 13,146.04784088276574,226.99887003147663,33.81488933923517,139.43651041957935,451.31566708876653,0.17926587581726805,0.0,0.28369986581171425,0.4345935530574292,0.6011687123012786,,True,90,"{""elastic_r2"": {""pts"": 28, ""max"": 30, ""note"": ""NRMSE-score=0.942 (RMSE=1.98, range=34.09)""}, ""plateau_r2_start"": {""pts"": 14, ""max"": 15, ""note"": ""R\u00b2(first 40%)=0.915""}, ""densification_r2"": {""pts"": 14, ""max"": 15, ""note"": ""R\u00b2=0.965""}, ""yield_accuracy"": {""pts"": 25, ""max"": 25, ""note"": ""elastic tail undershoots data by 1.9% of elastic range""}, ""junction_continuity"": {""pts"": 15, ""max"": 15, ""note"": ""gap=0.3%""}, ""plateau_r2_full_penalty"": {""pts"": 0, ""max"": 0, ""note"": ""R\u00b2(full)=0.960""}, ""elastic_modulus_penalty"": {""pts"": 0, ""max"": 0, ""note"": ""E=227.0 bar ok""}, ""bp1_accuracy_penalty"": {""pts"": 0, ""max"": 0, ""note"": ""GAM slope stable in early plateau (drop=21%) \u2014 ok | plateau spans 33% of remaining stress \u2014 ok""}, ""changepoint_curvature_penalty"": {""pts"": 0, ""max"": 0, ""note"": ""d2_norm=1.80, linear_stretch=13%""}, ""slope_ratio_penalty"": {""pts"": -6, ""max"": 0, ""note"": ""plateau/elastic slope ratio=0.61 \u2014 nearly parallel (-6 pts)""}, ""_score_final"": {""pts"": 90, ""max"": 100, ""note"": ""no catastrophic applied""}}",53.95359808992922,0.06110580751340433,60,5,17.0,0.0,5,True,60,1800
"2026-08-15
16:04:32",17-0add-5deg-60s-N2-1800s_run2 | rep 2,sample 14,140.39622641719063,290.6084830329591,31.657680427742854,132.96999143536928,460.6570900968651,0.16847574616083694,0.0,0.2518112897281247,0.41169472001910734,0.5800246233637858,,True,91,"{""elastic_r2"": {""pts"": 28, ""max"": 30, ""note"": ""NRMSE-score=0.929 (RMSE=2.28, range=32.33)""}, ""plateau_r2_start"": {""pts"": 14, ""max"": 15, ""note"": ""R\u00b2(first 40%)=0.931""}, ""densification_r2"": {""pts"": 14, ""max"": 15, ""note"": ""R\u00b2=0.952""}, ""yield_accuracy"": {""pts"": 25, ""max"": 25, ""note"": ""elastic tail undershoots data by 0.3% of elastic range""}, ""junction_continuity"": {""pts"": 15, ""max"": 15, ""note"": ""gap=0.1%""}, ""plateau_r2_full_penalty"": {""pts"": 0, ""max"": 0, ""note"": ""R\u00b2(full)=0.957""}, ""elastic_modulus_penalty"": {""pts"": 0, ""max"": 0, ""note"": ""E=290.6 bar ok""}, ""bp1_accuracy_penalty"": {""pts"": -5, ""max"": 0, ""note"": ""GAM slope drops 44% in early plateau \u2014 bp1 suspect | plateau spans 35% of remaining stress \u2014 ok""}, ""changepoint_curvature_penalty"": {""pts"": 0, ""max"": 0, ""note"": ""d2_norm=2.15, linear_stretch=17%""}, ""slope_ratio_penalty"": {""pts"": 0, ""max"": 0, ""note"": ""plateau/elastic slope ratio=0.46 \u2014 good separation""}, ""_score_final"": {""pts"": 91, ""max"": 100, ""note"": ""no catastrophic applied""}}",52.233835337404244,0.06110580751340433,60,5,17.0,0.0,5,True,60,1800
"2026-08-15
16:04:32",17-0add-5deg-60s-N2-1800s_run2 | rep 3,sample 15,147.48069904915442,216.55806445359633,35.17138239683511,121.15794717226402,409.6822212757458,0.1028183904932416,0.0310640106135448,0.30178309670482684,0.45574916135118637,0.6389912944579724,,True,98,"{""elastic_r2"": {""pts"": 29, ""max"": 30, ""note"": ""NRMSE-score=0.951 (RMSE=1.72, range=35.46)""}, ""plateau_r2_start"": {""pts"": 14, ""max"": 15, ""note"": ""R\u00b2(first 40%)=0.909""}, ""densification_r2"": {""pts"": 15, ""max"": 15, ""note"": ""R\u00b2=0.969""}, ""yield_accuracy"": {""pts"": 25, ""max"": 25, ""note"": ""elastic tail undershoots data by 1.9% of elastic range""}, ""junction_continuity"": {""pts"": 15, ""max"": 15, ""note"": ""gap=0.0%""}, ""plateau_r2_full_penalty"": {""pts"": 0, ""max"": 0, ""note"": ""R\u00b2(full)=0.940""}, ""elastic_modulus_penalty"": {""pts"": 0, ""max"": 0, ""note"": ""E=216.6 bar ok""}, ""bp1_accuracy_penalty"": {""pts"": 0, ""max"": 0, ""note"": ""GAM slope stable in early plateau (drop=19%) \u2014 ok | plateau spans 27% of remaining stress \u2014 ok""}, ""changepoint_curvature_penalty"": {""pts"": 0, ""max"": 0, ""note"": ""d2_norm=0.86, linear_stretch=33%""}, ""slope_ratio_penalty"": {""pts"": 0, ""max"": 0, ""note"": ""plateau/elastic slope ratio=0.56 \u2014 good separation""}, ""_score_final"": {""pts"": 98, ""max"": 100, ""note"": ""no catastrophic applied""}}",52.41933799530981,0.06110580751340433,60,5,17.0,0.0,5,True,60,1800
"2026-08-15
16:04:32",17-0add-5deg-60s-N2-1800s_run2 | rep 4,sample 16,144.74886547314614,223.77026876836797,35.10454654759658,138.079406142123,599.7510365604534,0.11522270157524228,0.02624796158122522,0.2822366760373932,0.4283014065212677,,,True,90,"{""elastic_r2"": {""pts"": 28, ""max"": 30, ""note"": ""NRMSE-score=0.949 (RMSE=1.78, range=35.32)""}, ""plateau_r2_start"": {""pts"": 14, ""max"": 15, ""note"": ""R\u00b2(first 40%)=0.913""}, ""densification_r2"": {""pts"": 14, ""max"": 15, ""note"": ""R\u00b2=0.927""}, ""yield_accuracy"": {""pts"": 25, ""max"": 25, ""note"": ""elastic tail undershoots data by 1.6% of elastic range""}, ""junction_continuity"": {""pts"": 15, ""max"": 15, ""note"": ""gap=0.1%""}, ""plateau_r2_full_penalty"": {""pts"": 0, ""max"": 0, ""note"": ""R\u00b2(full)=0.931""}, ""elastic_modulus_penalty"": {""pts"": 0, ""max"": 0, ""note"": ""E=223.8 bar ok""}, ""bp1_accuracy_penalty"": {""pts"": 0, ""max"": 0, ""note"": ""GAM slope stable in early plateau (drop=12%) \u2014 ok | plateau spans 32% of remaining stress \u2014 ok""}, ""changepoint_curvature_penalty"": {""pts"": 0, ""max"": 0, ""note"": ""d2_norm=0.88, linear_stretch=30%""}, ""slope_ratio_penalty"": {""pts"": -6, ""max"": 0, ""note"": ""plateau/elastic slope ratio=0.62 \u2014 nearly parallel (-6 pts)""}, ""_score_final"": {""pts"": 90, ""max"": 100, ""note"": ""no catastrophic applied""}}",53.66900208903019,0.06110580751340433,60,5,17.0,0.0,5,True,60,1800
