Repository: Risho11/NIPS-pipeline

# Auto-Membranes

Automated membrane fabrication and characterization system for NIPS (Non-solvent
Induced Phase Separation) membranes — polymer membranes made by casting a
polysulfone solution and immersing it in a bath to trigger phase separation.

An Opentrons robot fabricates each batch, a compression tester measures its
mechanical properties, and an LLM active-learning loop suggests the next set of
fabrication parameters to try. See [`docs/PIPELINE_OVERVIEW.md`](docs/PIPELINE_OVERVIEW.md)
for the stage-by-stage mechanics of the curve-processing pipeline (reconciled with
the current file layout as of 2026-08-13).

## Repo layout

```
src/pipeline/     main pipeline: run_loop.py (entry point), curve_segmentation.py,
                   master_processing.py, activeLearning_29.py, llm_context.py,
                   system_prompt.py, membrane_imaging.py, membrane_quality_llm.py,
                   polymer_additive_bounds.py, polymer_additive_mixing_calculator.py,
                   url_29.py, cameras.py
src/server/        HTTP server that runs on the Opentrons PC (was minipc/) — manually
                   copied out to the lab machine, not deployed automatically from here
tests/             CI-run tests + local (no-hardware) dev scripts — see below
data/
  raw/             one subfolder per condition: 6 specimen CSVs, 2 photos, params.json
  results/         begins_<date>/{reps,agg,llm}.csv per campaign (CONTINUE_CAMPAIGN in run_loop.py)
  llm_results/     per-condition next-params JSON written by run_loop.py
  plots/           segmentation plots (real runs + pseudo-runs/ for test/dev, gitignored)
  archive/         retired data kept for history — compression-test-data-legacy/, results-legacy/,
                   old_csv/, Image Processing/ (pre-reorg; only EVALUATE/generate_quality_log.py
                   still reads these, as a fallback behind the live data/raw/ and data/results/)
prompts/            quality_checker_prompt.txt (LLM-refined prompt cache, tracked in git)
notebooks/          exploratory/dev notebooks
docs/               PIPELINE_OVERVIEW.md
installation/       driver/labware installer files (was "Installation Files/")
EVALUATE/           generate_fit_log.py — builds fit_evaluation_log.html quality report
2026-06-11/         robot-arm protocol scripts (untouched, own thing)
logs/               run_loop.py session logs (gitignored)
```

## Running it

```
uv sync --locked
uv run --locked --no-sync python src/pipeline/run_loop.py          # full active-learning loop — needs real hardware
uv run --locked --no-sync python tests/run_tests.py                # CI test suite, mocked LLM, fake-data fixtures
uv run --locked --no-sync python tests/test_csv.py                 # unit tests for save_to_csv edge cases
uv run --locked --no-sync python tests/test_guardrails.py          # degenerate-input robustness tests
uv run --locked --no-sync python tests/test_processing.py          # run the real pipeline on one real condition (Mac, no hardware)
uv run --locked --no-sync python tests/test_master.py              # run the full branch dispatcher on one condition (Mac, no hardware)
```

`run_loop.py` has hardcoded Windows paths (`CSV_RAW_PATH`, `IMAGES_PATH`) and a
hardcoded robot IP (`SERVER_IP`) near the top — it's meant to run on the lab PC next
to the compression tester, not from an arbitrary machine. Same story for `src/server/`
(the Opentrons-PC HTTP server): it's manually copied to that machine, this repo's copy
is the source of truth but isn't auto-deployed.

## CI

`.github/workflows/ci.yml` gates on: syntax check (compiles every `.py` file),
`validate_structure.py` (checks every `<<< IMPORT >>>` / `<<< FOLDER NAME >>>`-marked
reference in the code actually resolves on disk — run this after any future file
move), `validate_params.py` / `validate_fake_data.py` (data integrity), and the real
test suite (`tests/run_tests.py`, `tests/test_csv.py`, `tests/test_guardrails.py`),
gated to only run when relevant files change.

Known pre-existing gap: `validate_params.py`'s required-keys schema still expects
`weight_percent`, but current `params.json` files use `polymer_wt`/`additive_wt` —
this predates the reorg and needs a real decision about which schema is current,
not a path fix.

Set `POLYMER_TYPE` and `SOLVENT_TYPE` in `src/pipeline/run_loop.py` before a
campaign, or call `run_loop.set_material_types(polymer_type="polysulfone",
solvent_type="PolarClean")` before starting the loop. Use the actual materials;
the source settings are operator choices, not confirmation of installed materials. These manual identities are saved with each condition
and supplied to LLM-AL for both new and resumed recommendations. `SOLVENT_TYPE`
is the base casting solvent, separate from the cosolvent and NIPS bath solvent.
The model cannot change these settings. Older records without identities remain
unknown rather than inheriting the current campaign's materials.

File: data/results/begins_2026-08-18/reps.csv
date,name,Trial,Thickness,Elastic Modulus,Yield Strength,Changepoint,Slope Plateau,Slope Densification,Creep Strain,Toe Region,Strain at 50 bar,Strain at 80 bar,Strain at 150 bar,Strain at 500 bar,Good Fit,Good Fit Score,Good Fit Breakdown,Average Standard Deviation,CV,mixing_temp,bath_temp,polymer_wt,additive_wt,pullcast_speed,nitrogen,coupon_to_bath_wait_time,nips_bath_wait_time
"2026-08-18
11:05:47",17-0add-5deg-30s-N2-125s_run4 | rep 1,sample 5,1.4643225785021876,,,,,,,,,,,,False,,,45.579602282503735,,25,5,17.0,0.0,10,True,30,125
"2026-08-18
11:05:47",17-0add-5deg-30s-N2-125s_run4 | rep 2,sample 6,-1.4069789854770272,,,,,,,,,,,,False,,,38.259597007227,,25,5,17.0,0.0,10,True,30,125
"2026-08-18
11:05:47",17-0add-5deg-30s-N2-125s_run4 | rep 3,sample 7,1.2249259388562277,,,,,,,,,,,,False,,,50.391790042979885,,25,5,17.0,0.0,10,True,30,125
"2026-08-18
11:05:47",17-0add-5deg-30s-N2-125s_run4 | rep 4,sample 8,0.0243883199397503,,,,,,,,,,,,False,,,41.57483080965444,,25,5,17.0,0.0,10,True,30,125
"2026-08-18
12:28:24",17-0add-5deg-60s-N2-1500s | rep 1,sample 13,136.52497318317424,281.9917927947137,30.0052537728342,,141.5992819600454,416.11554694643553,0.1060805650800935,0.0,0.2515966433258157,0.3937573060585543,0.5806653356333398,,True,97.0,"{""elastic_r2"": {""pts"": 29, ""max"": 30, ""note"": ""NRMSE-score=0.957 (RMSE=1.27, range=29.12)""}, ""plateau_r2_start"": {""pts"": 14, ""max"": 15, ""note"": ""R\u00b2(first 40%)=0.966""}, ""densification_r2"": {""pts"": 15, ""max"": 15, ""note"": ""R\u00b2=0.983""}, ""yield_accuracy"": {""pts"": 25, ""max"": 25, ""note"": ""elastic tail undershoots data by 0.5% of elastic range""}, ""junction_continuity"": {""pts"": 14, ""max"": 15, ""note"": ""gap=0.5%""}, ""plateau_r2_full_penalty"": {""pts"": 0, ""max"": 0, ""note"": ""R\u00b2(full)=0.973""}, ""elastic_modulus_penalty"": {""pts"": 0, ""max"": 0, ""note"": ""E=282.0 bar ok""}, ""bp1_accuracy_penalty"": {""pts"": 0, ""max"": 0, ""note"": ""GAM slope stable in early plateau (drop=33%) \u2014 ok | plateau spans 32% of remaining stress \u2014 ok""}, ""changepoint_curvature_penalty"": {""pts"": 0, ""max"": 0, ""note"": ""d2_norm=1.94, linear_stretch=17%""}, ""slope_ratio_penalty"": {""pts"": 0, ""max"": 0, ""note"": ""plateau/elastic slope ratio=0.50 \u2014 good separation""}, ""_score_final"": {""pts"": 97, ""max"": 100, ""note"": ""no catastrophic applied""}}",52.27025259139758,0.1243213045587494,60,5,17.0,0.0,5,True,60,1500
"2026-08-18
12:28:24",17-0add-5deg-60s-N2-1500s | rep 2,sample 14,142.54321421781208,211.44902521782,35.85911562616258,,123.53689819778592,673.4801328651982,0.0587353914746473,0.0316451629877758,0.2926496674334815,0.4855682130501447,0.6798599622403669,,True,98.0,"{""elastic_r2"": {""pts"": 29, ""max"": 30, ""note"": ""NRMSE-score=0.960 (RMSE=1.46, range=36.62)""}, ""plateau_r2_start"": {""pts"": 15, ""max"": 15, ""note"": ""R\u00b2(first 40%)=0.982""}, ""densification_r2"": {""pts"": 14, ""max"": 15, ""note"": ""R\u00b2=0.935""}, ""yield_accuracy"": {""pts"": 25, ""max"": 25, ""note"": ""elastic tail undershoots data by 1.6% of elastic range""}, ""junction_continuity"": {""pts"": 15, ""max"": 15, ""note"": ""gap=0.0%""}, ""plateau_r2_full_penalty"": {""pts"": 0, ""max"": 0, ""note"": ""R\u00b2(full)=0.948""}, ""elastic_modulus_penalty"": {""pts"": 0, ""max"": 0, ""note"": ""E=211.4 bar ok""}, ""bp1_accuracy_penalty"": {""pts"": 0, ""max"": 0, ""note"": ""GAM slope stable in early plateau (drop=3%) \u2014 ok | plateau spans 46% of remaining stress \u2014 ok""}, ""changepoint_curvature_penalty"": {""pts"": 0, ""max"": 0, ""note"": ""d2_norm=3.61, linear_stretch=10%""}, ""slope_ratio_penalty"": {""pts"": 0, ""max"": 0, ""note"": ""plateau/elastic slope ratio=0.58 \u2014 good separation""}, ""_score_final"": {""pts"": 98, ""max"": 100, ""note"": ""no catastrophic applied""}}",53.436382266821234,0.1243213045587494,60,5,17.0,0.0,5,True,60,1500
"2026-08-18
12:28:24",17-0add-5deg-60s-N2-1500s | rep 3,sample 15,137.38834829776155,371.4883285122072,26.59858384828644,,144.73467917916798,512.6554171383734,0.0671666415647772,0.0,0.2360029743682833,0.3876888575102027,0.5733368224317223,,True,90.0,"{""elastic_r2"": {""pts"": 27, ""max"": 30, ""note"": ""NRMSE-score=0.906 (RMSE=2.42, range=25.83)""}, ""plateau_r2_start"": {""pts"": 15, ""max"": 15, ""note"": ""R\u00b2(first 40%)=0.978""}, ""densification_r2"": {""pts"": 11, ""max"": 15, ""note"": ""R\u00b2=0.742""}, ""yield_accuracy"": {""pts"": 25, ""max"": 25, ""note"": ""elastic tail overshoots data by 0.8% of elastic range""}, ""junction_continuity"": {""pts"": 14, ""max"": 15, ""note"": ""gap=0.8%""}, ""plateau_r2_full_penalty"": {""pts"": 0, ""max"": 0, ""note"": ""R\u00b2(full)=0.924""}, ""elastic_modulus_penalty"": {""pts"": 0, ""max"": 0, ""note"": ""E=371.5 bar ok""}, ""bp1_accuracy_penalty"": {""pts"": 0, ""max"": 0, ""note"": ""GAM slope stable in early plateau (drop=32%) \u2014 ok | plateau spans 44% of remaining stress \u2014 ok""}, ""changepoint_curvature_penalty"": {""pts"": -2, ""max"": 0, ""note"": ""d2_norm=0.00, linear_stretch=20%""}, ""slope_ratio_penalty"": {""pts"": 0, ""max"": 0, ""note"": ""plateau/elastic slope ratio=0.39 \u2014 good separation""}, ""_score_final"": {""pts"": 90, ""max"": 100, ""note"": ""no catastrophic applied""}}",51.26231212850736,0.1243213045587494,60,5,17.0,0.0,5,True,60,1500
"2026-08-18
12:28:24",17-0add-5deg-60s-N2-1500s | rep 4,sample 16,139.27375564509353,372.9699158658818,30.368472896613014,,130.817405969851,733.1291234719863,0.0545276902585576,0.0,0.2310959212106046,0.456001373489201,0.5866226661449123,,True,90.0,"{""elastic_r2"": {""pts"": 27, ""max"": 30, ""note"": ""NRMSE-score=0.904 (RMSE=2.70, range=28.13)""}, ""plateau_r2_start"": {""pts"": 15, ""max"": 15, ""note"": ""R\u00b2(first 40%)=0.976""}, ""densification_r2"": {""pts"": 14, ""max"": 15, ""note"": ""R\u00b2=0.956""}, ""yield_accuracy"": {""pts"": 25, ""max"": 25, ""note"": ""elastic tail overshoots data by 0.9% of elastic range""}, ""junction_continuity"": {""pts"": 14, ""max"": 15, ""note"": ""gap=1.2%""}, ""plateau_r2_full_penalty"": {""pts"": 0, ""max"": 0, ""note"": ""R\u00b2(full)=0.993""}, ""elastic_modulus_penalty"": {""pts"": 0, ""max"": 0, ""note"": ""E=373.0 bar ok""}, ""bp1_accuracy_penalty"": {""pts"": -5, ""max"": 0, ""note"": ""GAM slope drops 45% in early plateau \u2014 bp1 suspect | plateau spans 48% of remaining stress \u2014 ok""}, ""changepoint_curvature_penalty"": {""pts"": 0, ""max"": 0, ""note"": ""d2_norm=6.31, linear_stretch=13%""}, ""slope_ratio_penalty"": {""pts"": 0, ""max"": 0, ""note"": ""plateau/elastic slope ratio=0.35 \u2014 good separation""}, ""_score_final"": {""pts"": 90, ""max"": 100, ""note"": ""no catastrophic applied""}}",51.61763462517978,0.1243213045587494,60,5,17.0,0.0,5,True,60,1500
"2026-08-18
15:45:40",17-0add-5deg-30s-N2-125s_run5 | rep 1,sample 5,128.5724648928444,412.483495645382,26.767616762221984,,113.09398227688806,388.7290721670846,0.1647028835494581,0.0,0.2271968936811729,0.3929198781428289,0.5896877863829812,,True,85.0,"{""elastic_r2"": {""pts"": 24, ""max"": 30, ""note"": ""NRMSE-score=0.804 (RMSE=5.34, range=27.20)""}, ""plateau_r2_start"": {""pts"": 14, ""max"": 15, ""note"": ""R\u00b2(first 40%)=0.957""}, ""densification_r2"": {""pts"": 15, ""max"": 15, ""note"": ""R\u00b2=0.976""}, ""yield_accuracy"": {""pts"": 25, ""max"": 25, ""note"": ""elastic tail undershoots data by 7.8% of elastic range""}, ""junction_continuity"": {""pts"": 12, ""max"": 15, ""note"": ""gap=3.1%""}, ""plateau_r2_full_penalty"": {""pts"": 0, ""max"": 0, ""note"": ""R\u00b2(full)=0.959""}, ""elastic_modulus_penalty"": {""pts"": 0, ""max"": 0, ""note"": ""E=412.5 bar ok""}, ""bp1_accuracy_penalty"": {""pts"": -5, ""max"": 0, ""note"": ""GAM slope drops 54% in early plateau \u2014 bp1 suspect | plateau spans 33% of remaining stress \u2014 ok""}, ""changepoint_curvature_penalty"": {""pts"": 0, ""max"": 0, ""note"": ""d2_norm=0.99, linear_stretch=20%""}, ""slope_ratio_penalty"": {""pts"": 0, ""max"": 0, ""note"": ""plateau/elastic slope ratio=0.27 \u2014 good separation""}, ""_score_final"": {""pts"": 85, ""max"": 100, ""note"": ""no catastrophic applied""}}",53.173960636855576,0.0729920802202764,25,5,17.0,0.0,10,True,30,125
"2026-08-18
15:45:40",17-0add-5deg-30s-N2-125s_run5 | rep 2,sample 6,137.9496006742109,286.90749424775083,26.966786638096732,,120.2200919697172,440.50870409216543,0.1816963631925874,0.0,0.2769580891617517,0.4341147828532649,0.6051876645676755,,True,91.0,"{""elastic_r2"": {""pts"": 29, ""max"": 30, ""note"": ""NRMSE-score=0.966 (RMSE=0.88, range=26.07)""}, ""plateau_r2_start"": {""pts"": 14, ""max"": 15, ""note"": ""R\u00b2(first 40%)=0.955""}, ""densification_r2"": {""pts"": 15, ""max"": 15, ""note"": ""R\u00b2=0.976""}, ""yield_accuracy"": {""pts"": 25, ""max"": 25, ""note"": ""elastic tail overshoots data by 0.3% of elastic range""}, ""junction_continuity"": {""pts"": 13, ""max"": 15, ""note"": ""gap=2.2%""}, ""plateau_r2_full_penalty"": {""pts"": 0, ""max"": 0, ""note"": ""R\u00b2(full)=0.964""}, ""elastic_modulus_penalty"": {""pts"": 0, ""max"": 0, ""note"": ""E=286.9 bar ok""}, ""bp1_accuracy_penalty"": {""pts"": -5, ""max"": 0, ""note"": ""GAM slope drops 42% in early plateau \u2014 bp1 suspect | plateau spans 33% of remaining stress \u2014 ok""}, ""changepoint_curvature_penalty"": {""pts"": 0, ""max"": 0, ""note"": ""d2_norm=1.29, linear_stretch=17%""}, ""slope_ratio_penalty"": {""pts"": 0, ""max"": 0, ""note"": ""plateau/elastic slope ratio=0.42 \u2014 good separation""}, ""_score_final"": {""pts"": 91, ""max"": 100, ""note"": ""no catastrophic applied""}}",53.14665277206716,0.0729920802202764,25,5,17.0,0.0,10,True,30,125
"2026-08-18
15:45:40",17-0add-5deg-30s-N2-125s_run5 | rep 3,sample 7,137.31453043395618,231.92666331091408,25.293055850057808,,127.56890175471928,534.9900802443753,0.1280078754935181,0.0,0.2947200861838714,0.4333672744964986,,,True,91.0,"{""elastic_r2"": {""pts"": 29, ""max"": 30, ""note"": ""NRMSE-score=0.960 (RMSE=1.00, range=25.24)""}, ""plateau_r2_start"": {""pts"": 14, ""max"": 15, ""note"": ""R\u00b2(first 40%)=0.963""}, ""densification_r2"": {""pts"": 15, ""max"": 15, ""note"": ""R\u00b2=0.972""}, ""yield_accuracy"": {""pts"": 25, ""max"": 25, ""note"": ""elastic tail undershoots data by 2.2% of elastic range""}, ""junction_continuity"": {""pts"": 8, ""max"": 15, ""note"": ""gap=7.1%""}, ""plateau_r2_full_penalty"": {""pts"": 0, ""max"": 0, ""note"": ""R\u00b2(full)=0.961""}, ""elastic_modulus_penalty"": {""pts"": 0, ""max"": 0, ""note"": ""E=231.9 bar ok""}, ""bp1_accuracy_penalty"": {""pts"": 0, ""max"": 0, ""note"": ""GAM slope stable in early plateau (drop=39%) \u2014 ok | plateau spans 32% of remaining stress \u2014 ok""}, ""changepoint_curvature_penalty"": {""pts"": 0, ""max"": 0, ""note"": ""d2_norm=1.35, linear_stretch=20%""}, ""slope_ratio_penalty"": {""pts"": 0, ""max"": 0, ""note"": ""plateau/elastic slope ratio=0.55 \u2014 good separation""}, ""_score_final"": {""pts"": 91, ""max"": 100, ""note"": ""no catastrophic applied""}}",53.366295493680106,0.0729920802202764,25,5,17.0,0.0,10,True,30,125
"2026-08-18
15:45:40",17-0add-5deg-30s-N2-125s_run5 | rep 4,sample 8,134.7459318595254,301.54971396036194,26.853250551828328,,124.3185419791205,659.3517790131428,0.1003206418930942,0.0,0.2689561777399957,0.4104777059607222,0.5354143952715639,,True,90.0,"{""elastic_r2"": {""pts"": 29, ""max"": 30, ""note"": ""NRMSE-score=0.964 (RMSE=0.95, range=26.21)""}, ""plateau_r2_start"": {""pts"": 14, ""max"": 15, ""note"": ""R\u00b2(first 40%)=0.963""}, ""densification_r2"": {""pts"": 14, ""max"": 15, ""note"": ""R\u00b2=0.945""}, ""yield_accuracy"": {""pts"": 25, ""max"": 25, ""note"": ""elastic tail overshoots data by 0.3% of elastic range""}, ""junction_continuity"": {""pts"": 13, ""max"": 15, ""note"": ""gap=2.5%""}, ""plateau_r2_full_penalty"": {""pts"": 0, ""max"": 0, ""note"": ""R\u00b2(full)=0.934""}, ""elastic_modulus_penalty"": {""pts"": 0, ""max"": 0, ""note"": ""E=301.5 bar ok""}, ""bp1_accuracy_penalty"": {""pts"": -5, ""max"": 0, ""note"": ""GAM slope drops 41% in early plateau \u2014 bp1 suspect | plateau spans 33% of remaining stress \u2014 ok""}, ""changepoint_curvature_penalty"": {""pts"": 0, ""max"": 0, ""note"": ""d2_norm=1.29, linear_stretch=23%""}, ""slope_ratio_penalty"": {""pts"": 0, ""max"": 0, ""note"": ""plateau/elastic slope ratio=0.41 \u2014 good separation""}, ""_score_final"": {""pts"": 90, ""max"": 100, ""note"": ""no catastrophic applied""}}",53.19899918528005,0.0729920802202764,25,5,17.0,0.0,10,True,30,125
"2026-08-18
17:14:45",17-0add-5deg-120s-N2-1800s_run2 | rep 1,sample 13,137.2182260729115,350.70193736611066,26.86249168174228,,109.46011675941344,448.67064253521556,0.08320083724662475,0.0,0.29393211951652964,0.5041094052423216,0.7631040220504882,,False,67.0,"{""elastic_r2"": {""pts"": 28, ""max"": 30, ""note"": ""NRMSE-score=0.935 (RMSE=1.61, range=24.97)""}, ""plateau_r2_start"": {""pts"": 15, ""max"": 15, ""note"": ""R\u00b2(first 40%)=0.981""}, ""densification_r2"": {""pts"": 14, ""max"": 15, ""note"": ""R\u00b2=0.914""}, ""yield_accuracy"": {""pts"": 25, ""max"": 25, ""note"": ""elastic tail overshoots data by 1.3% of elastic range""}, ""junction_continuity"": {""pts"": 15, ""max"": 15, ""note"": ""gap=0.1%""}, ""plateau_r2_full_penalty"": {""pts"": 0, ""max"": 0, ""note"": ""R\u00b2(full)=0.952""}, ""elastic_modulus_penalty"": {""pts"": 0, ""max"": 0, ""note"": ""E=350.7 bar ok""}, ""bp1_accuracy_penalty"": {""pts"": -30, ""max"": 0, ""note"": ""GAM slope stable in early plateau (drop=36%) \u2014 ok | plateau spans 50% of remaining stress \u2014 elastic peak likely wrong""}, ""changepoint_curvature_penalty"": {""pts"": 0, ""max"": 0, ""note"": ""d2_norm=5.12, linear_stretch=10%""}, ""slope_ratio_penalty"": {""pts"": 0, ""max"": 0, ""note"": ""plateau/elastic slope ratio=0.31 \u2014 good separation""}, ""_score_final"": {""pts"": 67, ""max"": 100, ""note"": ""no catastrophic applied""}}",52.25130288769613,0.124361057332733,80,5,17.0,0.0,3,True,120,1800
"2026-08-18
17:14:45",17-0add-5deg-120s-N2-1800s_run2 | rep 2,sample 14,135.18244315510157,263.1693199436794,29.790316592335255,,100.5945129571937,482.7343961085579,0.07991012917066964,0.0,0.3119232844937381,0.5996890903424101,0.7916017621729587,,True,97.0,"{""elastic_r2"": {""pts"": 28, ""max"": 30, ""note"": ""NRMSE-score=0.946 (RMSE=1.57, range=29.18)""}, ""plateau_r2_start"": {""pts"": 15, ""max"": 15, ""note"": ""R\u00b2(first 40%)=0.975""}, ""densification_r2"": {""pts"": 14, ""max"": 15, ""note"": ""R\u00b2=0.960""}, ""yield_accuracy"": {""pts"": 25, ""max"": 25, ""note"": ""elastic tail undershoots data by 2.3% of elastic range""}, ""junction_continuity"": {""pts"": 15, ""max"": 15, ""note"": ""gap=0.2%""}, ""plateau_r2_full_penalty"": {""pts"": 0, ""max"": 0, ""note"": ""R\u00b2(full)=0.992""}, ""elastic_modulus_penalty"": {""pts"": 0, ""max"": 0, ""note"": ""E=263.2 bar ok""}, ""bp1_accuracy_penalty"": {""pts"": 0, ""max"": 0, ""note"": ""GAM slope stable in early plateau (drop=26%) \u2014 ok | plateau spans 48% of remaining stress \u2014 ok""}, ""changepoint_curvature_penalty"": {""pts"": 0, ""max"": 0, ""note"": ""d2_norm=4.22, linear_stretch=13%""}, ""slope_ratio_penalty"": {""pts"": 0, ""max"": 0, ""note"": ""plateau/elastic slope ratio=0.38 \u2014 good separation""}, ""_score_final"": {""pts"": 97, ""max"": 100, ""note"": ""no catastrophic applied""}}",52.96220220149775,0.124361057332733,80,5,17.0,0.0,3,True,120,1800
"2026-08-18
17:14:45",17-0add-5deg-120s-N2-1800s_run2 | rep 3,sample 15,133.73857161780558,152.66649520877192,16.462883934738763,,118.81055025504114,302.6145099016792,0.10742029366522376,0.0,0.21702341995743746,0.41727722315026117,0.7096675843053117,,False,26.0,"{""elastic_r2"": {""pts"": 21, ""max"": 30, ""note"": ""NRMSE-score=0.708 (RMSE=7.79, range=26.65)""}, ""plateau_r2_start"": {""pts"": 15, ""max"": 15, ""note"": ""R\u00b2(first 40%)=0.971""}, ""densification_r2"": {""pts"": 11, ""max"": 15, ""note"": ""R\u00b2=0.725""}, ""yield_accuracy"": {""pts"": 20, ""max"": 25, ""note"": ""elastic tail undershoots data by 32.7% of elastic range""}, ""junction_continuity"": {""pts"": 0, ""max"": 15, ""note"": ""gap=75.5%""}, ""plateau_r2_full_penalty"": {""pts"": 0, ""max"": 0, ""note"": ""R\u00b2(full)=0.951""}, ""elastic_modulus_penalty"": {""pts"": 0, ""max"": 0, ""note"": ""E=152.7 bar ok""}, ""bp1_accuracy_penalty"": {""pts"": -20, ""max"": 0, ""note"": ""GAM slope drops 73% in early plateau \u2014 bp1 too early | plateau spans 41% of remaining stress \u2014 ok""}, ""changepoint_curvature_penalty"": {""pts"": -8, ""max"": 0, ""note"": ""d2_norm=0.10, linear_stretch=90%""}, ""slope_ratio_penalty"": {""pts"": -13, ""max"": 0, ""note"": ""plateau/elastic slope ratio=0.78 \u2014 nearly parallel (-13 pts)""}, ""_score_final"": {""pts"": 26, ""max"": 100, ""note"": ""no catastrophic applied""}}",50.556532486916005,0.124361057332733,80,5,17.0,0.0,3,True,120,1800
"2026-08-18
17:14:45",17-0add-5deg-120s-N2-1800s_run2 | rep 4,sample 16,138.22924168260386,412.1948977785257,28.890895476709282,,115.2943120601575,497.39186272165466,0.09152335905043019,0.0,0.23601205158041116,0.4487942040545836,0.7143226952450519,,False,54.0,"{""elastic_r2"": {""pts"": 25, ""max"": 30, ""note"": ""NRMSE-score=0.840 (RMSE=4.29, range=26.76)""}, ""plateau_r2_start"": {""pts"": 15, ""max"": 15, ""note"": ""R\u00b2(first 40%)=0.973""}, ""densification_r2"": {""pts"": 12, ""max"": 15, ""note"": ""R\u00b2=0.822""}, ""yield_accuracy"": {""pts"": 25, ""max"": 25, ""note"": ""elastic tail undershoots data by 2.7% of elastic range""}, ""junction_continuity"": {""pts"": 12, ""max"": 15, ""note"": ""gap=3.4%""}, ""plateau_r2_full_penalty"": {""pts"": 0, ""max"": 0, ""note"": ""R\u00b2(full)=0.939""}, ""elastic_modulus_penalty"": {""pts"": 0, ""max"": 0, ""note"": ""E=412.2 bar ok""}, ""bp1_accuracy_penalty"": {""pts"": -35, ""max"": 0, ""note"": ""GAM slope drops 54% in early plateau \u2014 bp1 suspect | plateau spans 52% of remaining stress \u2014 elastic peak likely wrong""}, ""changepoint_curvature_penalty"": {""pts"": 0, ""max"": 0, ""note"": ""d2_norm=1.79, linear_stretch=20%""}, ""slope_ratio_penalty"": {""pts"": 0, ""max"": 0, ""note"": ""plateau/elastic slope ratio=0.28 \u2014 good separation""}, ""_score_final"": {""pts"": 54, ""max"": 100, ""note"": ""no catastrophic applied""}}",50.77692857620351,0.124361057332733,80,5,17.0,0.0,3,True,120,1800
