Repository: Risho11/NIPS-pipeline

# Auto-Membranes

Automated membrane fabrication and characterization system for NIPS (Non-solvent
Induced Phase Separation) membranes — polymer membranes made by casting a
polysulfone solution and immersing it in a bath to trigger phase separation.

An Opentrons robot fabricates each batch, a compression tester measures its
mechanical properties, and an LLM active-learning loop suggests the next set of
fabrication parameters to try. See [`docs/PIPELINE_OVERVIEW.md`](docs/PIPELINE_OVERVIEW.md)
for the stage-by-stage mechanics of the curve-processing pipeline (reconciled with
the current file layout as of 2026-08-13).

## Repo layout

```
src/pipeline/     main pipeline: run_loop.py (entry point), curve_segmentation.py,
                   master_processing.py, activeLearning_29.py, llm_context.py,
                   system_prompt.py, membrane_imaging.py, membrane_quality_llm.py,
                   polymer_additive_bounds.py, polymer_additive_mixing_calculator.py,
                   url_29.py, cameras.py
src/server/        HTTP server that runs on the Opentrons PC (was minipc/) — manually
                   copied out to the lab machine, not deployed automatically from here
tests/             CI-run tests + local (no-hardware) dev scripts — see below
data/
  raw/             one subfolder per condition: 6 specimen CSVs, 2 photos, params.json
  results/         begins_<date>/{reps,agg,llm}.csv per campaign (CONTINUE_CAMPAIGN in run_loop.py)
  llm_results/     per-condition next-params JSON written by run_loop.py
  plots/           segmentation plots (real runs + pseudo-runs/ for test/dev, gitignored)
  archive/         retired data kept for history — compression-test-data-legacy/, results-legacy/,
                   old_csv/, Image Processing/ (pre-reorg; only EVALUATE/generate_quality_log.py
                   still reads these, as a fallback behind the live data/raw/ and data/results/)
prompts/            quality_checker_prompt.txt (LLM-refined prompt cache, tracked in git)
notebooks/          exploratory/dev notebooks
docs/               PIPELINE_OVERVIEW.md
installation/       driver/labware installer files (was "Installation Files/")
EVALUATE/           generate_fit_log.py — builds fit_evaluation_log.html quality report
2026-06-11/         robot-arm protocol scripts (untouched, own thing)
logs/               run_loop.py session logs (gitignored)
```

## Running it

```
uv sync --locked
uv run --locked --no-sync python src/pipeline/run_loop.py          # full active-learning loop — needs real hardware
uv run --locked --no-sync python tests/run_tests.py                # CI test suite, mocked LLM, fake-data fixtures
uv run --locked --no-sync python tests/test_csv.py                 # unit tests for save_to_csv edge cases
uv run --locked --no-sync python tests/test_guardrails.py          # degenerate-input robustness tests
uv run --locked --no-sync python tests/test_processing.py          # run the real pipeline on one real condition (Mac, no hardware)
uv run --locked --no-sync python tests/test_master.py              # run the full branch dispatcher on one condition (Mac, no hardware)
```

`run_loop.py` has hardcoded Windows paths (`CSV_RAW_PATH`, `IMAGES_PATH`) and a
hardcoded robot IP (`SERVER_IP`) near the top — it's meant to run on the lab PC next
to the compression tester, not from an arbitrary machine. Same story for `src/server/`
(the Opentrons-PC HTTP server): it's manually copied to that machine, this repo's copy
is the source of truth but isn't auto-deployed.

## CI

`.github/workflows/ci.yml` gates on: syntax check (compiles every `.py` file),
`validate_structure.py` (checks every `<<< IMPORT >>>` / `<<< FOLDER NAME >>>`-marked
reference in the code actually resolves on disk — run this after any future file
move), `validate_params.py` / `validate_fake_data.py` (data integrity), and the real
test suite (`tests/run_tests.py`, `tests/test_csv.py`, `tests/test_guardrails.py`),
gated to only run when relevant files change.

Known pre-existing gap: `validate_params.py`'s required-keys schema still expects
`weight_percent`, but current `params.json` files use `polymer_wt`/`additive_wt` —
this predates the reorg and needs a real decision about which schema is current,
not a path fix.

Set `POLYMER_TYPE` and `SOLVENT_TYPE` in `src/pipeline/run_loop.py` before a
campaign, or call `run_loop.set_material_types(polymer_type="polysulfone",
solvent_type="PolarClean")` before starting the loop. Use the actual materials;
the source settings are operator choices, not confirmation of installed materials. These manual identities are saved with each condition
and supplied to LLM-AL for both new and resumed recommendations. `SOLVENT_TYPE`
is the base casting solvent, separate from the cosolvent and NIPS bath solvent.
The model cannot change these settings. Older records without identities remain
unknown rather than inheriting the current campaign's materials.

File: data/results/begins_2026-08-19/reps.csv
date,name,Trial,Thickness,Elastic Modulus,Yield Strength,Slope Plateau,Slope Densification,Creep Strain,Toe Region,Strain at 50 bar,Strain at 80 bar,Strain at 150 bar,Strain at 500 bar,Good Fit,Good Fit Score,Good Fit Breakdown,Average Standard Deviation,CV,mixing_temp,bath_temp,polymer_wt,additive_wt,pullcast_speed,nitrogen,coupon_to_bath_wait_time,nips_bath_wait_time
"2026-08-19
10:17:25",17-0add-5deg-30s-N2-125s_run6 | rep 1,sample 5,152.05607324609787,169.87926112604185,27.14616213744805,136.7116404112679,474.3892192022237,0.1593522545574542,0.0603346160261655,0.3632685252717248,0.5037890944185527,0.6612368944856076,,True,80,"{""elastic_r2"": {""pts"": 28, ""max"": 30, ""note"": ""NRMSE-score=0.943 (RMSE=1.46, range=25.65)""}, ""plateau_r2_start"": {""pts"": 14, ""max"": 15, ""note"": ""R\u00b2(first 40%)=0.904""}, ""densification_r2"": {""pts"": 14, ""max"": 15, ""note"": ""R\u00b2=0.956""}, ""yield_accuracy"": {""pts"": 25, ""max"": 25, ""note"": ""elastic tail undershoots data by 2.8% of elastic range""}, ""junction_continuity"": {""pts"": 13, ""max"": 15, ""note"": ""gap=1.6%""}, ""plateau_r2_full_penalty"": {""pts"": 0, ""max"": 0, ""note"": ""R\u00b2(full)=0.969""}, ""elastic_modulus_penalty"": {""pts"": 0, ""max"": 0, ""note"": ""E=169.9 bar ok""}, ""bp1_accuracy_penalty"": {""pts"": 0, ""max"": 0, ""note"": ""GAM slope stable in early plateau (drop=26%) \u2014 ok | plateau spans 32% of remaining stress \u2014 ok""}, ""changepoint_curvature_penalty"": {""pts"": 0, ""max"": 0, ""note"": ""d2_norm=1.21, linear_stretch=23%""}, ""slope_ratio_penalty"": {""pts"": -14, ""max"": 0, ""note"": ""plateau/elastic slope ratio=0.80 \u2014 nearly parallel (-14 pts)""}, ""_score_final"": {""pts"": 80, ""max"": 100, ""note"": ""no catastrophic applied""}}",56.43890578311044,0.0649990805722997,25,5,17.0,0.0,10,True,30,125
"2026-08-19
10:17:25",17-0add-5deg-30s-N2-125s_run6 | rep 2,sample 6,148.40953416816672,215.2570225460988,30.655718234461364,112.989777943843,345.645438065844,0.1804627197257284,0.0,0.3146375828558188,0.4832448161832593,0.6883946254324443,,True,96,"{""elastic_r2"": {""pts"": 28, ""max"": 30, ""note"": ""NRMSE-score=0.940 (RMSE=1.83, range=30.66)""}, ""plateau_r2_start"": {""pts"": 14, ""max"": 15, ""note"": ""R\u00b2(first 40%)=0.909""}, ""densification_r2"": {""pts"": 14, ""max"": 15, ""note"": ""R\u00b2=0.965""}, ""yield_accuracy"": {""pts"": 25, ""max"": 25, ""note"": ""elastic tail undershoots data by 0.9% of elastic range""}, ""junction_continuity"": {""pts"": 15, ""max"": 15, ""note"": ""gap=0.0%""}, ""plateau_r2_full_penalty"": {""pts"": 0, ""max"": 0, ""note"": ""R\u00b2(full)=0.977""}, ""elastic_modulus_penalty"": {""pts"": 0, ""max"": 0, ""note"": ""E=215.3 bar ok""}, ""bp1_accuracy_penalty"": {""pts"": 0, ""max"": 0, ""note"": ""GAM slope stable in early plateau (drop=38%) \u2014 ok | plateau spans 28% of remaining stress \u2014 ok""}, ""changepoint_curvature_penalty"": {""pts"": 0, ""max"": 0, ""note"": ""d2_norm=1.82, linear_stretch=10%""}, ""slope_ratio_penalty"": {""pts"": 0, ""max"": 0, ""note"": ""plateau/elastic slope ratio=0.52 \u2014 good separation""}, ""_score_final"": {""pts"": 96, ""max"": 100, ""note"": ""no catastrophic applied""}}",53.9248217676904,0.0649990805722997,25,5,17.0,0.0,10,True,30,125
"2026-08-19
10:17:25",17-0add-5deg-30s-N2-125s_run6 | rep 3,sample 7,146.97669070052234,210.709248154357,32.566303788000425,119.540756427336,589.9783455179701,0.1229462314122742,0.0500744460054065,0.3204837292674941,0.4582778339381838,0.5918696085714115,,True,96,"{""elastic_r2"": {""pts"": 28, ""max"": 30, ""note"": ""NRMSE-score=0.930 (RMSE=2.33, range=33.54)""}, ""plateau_r2_start"": {""pts"": 14, ""max"": 15, ""note"": ""R\u00b2(first 40%)=0.921""}, ""densification_r2"": {""pts"": 14, ""max"": 15, ""note"": ""R\u00b2=0.916""}, ""yield_accuracy"": {""pts"": 25, ""max"": 25, ""note"": ""elastic tail undershoots data by 2.7% of elastic range""}, ""junction_continuity"": {""pts"": 15, ""max"": 15, ""note"": ""gap=0.1%""}, ""plateau_r2_full_penalty"": {""pts"": 0, ""max"": 0, ""note"": ""R\u00b2(full)=0.903""}, ""elastic_modulus_penalty"": {""pts"": 0, ""max"": 0, ""note"": ""E=210.7 bar ok""}, ""bp1_accuracy_penalty"": {""pts"": 0, ""max"": 0, ""note"": ""GAM slope stable in early plateau (drop=16%) \u2014 ok | plateau spans 28% of remaining stress \u2014 ok""}, ""changepoint_curvature_penalty"": {""pts"": 0, ""max"": 0, ""note"": ""d2_norm=2.25, linear_stretch=27%""}, ""slope_ratio_penalty"": {""pts"": 0, ""max"": 0, ""note"": ""plateau/elastic slope ratio=0.57 \u2014 good separation""}, ""_score_final"": {""pts"": 96, ""max"": 100, ""note"": ""no catastrophic applied""}}",55.25761497000016,0.0649990805722997,25,5,17.0,0.0,10,True,30,125
"2026-08-19
10:17:25",17-0add-5deg-30s-N2-125s_run6 | rep 4,sample 8,150.78169303015284,203.91621570715023,31.70292355114204,113.79442442183598,485.379902177036,0.1523702123162619,0.0,0.3154672897550284,0.4726201195585939,0.630055295004933,,True,96,"{""elastic_r2"": {""pts"": 28, ""max"": 30, ""note"": ""NRMSE-score=0.946 (RMSE=1.70, range=31.48)""}, ""plateau_r2_start"": {""pts"": 14, ""max"": 15, ""note"": ""R\u00b2(first 40%)=0.925""}, ""densification_r2"": {""pts"": 14, ""max"": 15, ""note"": ""R\u00b2=0.955""}, ""yield_accuracy"": {""pts"": 25, ""max"": 25, ""note"": ""elastic tail undershoots data by 1.5% of elastic range""}, ""junction_continuity"": {""pts"": 15, ""max"": 15, ""note"": ""gap=0.2%""}, ""plateau_r2_full_penalty"": {""pts"": 0, ""max"": 0, ""note"": ""R\u00b2(full)=0.940""}, ""elastic_modulus_penalty"": {""pts"": 0, ""max"": 0, ""note"": ""E=203.9 bar ok""}, ""bp1_accuracy_penalty"": {""pts"": 0, ""max"": 0, ""note"": ""GAM slope stable in early plateau (drop=13%) \u2014 ok | plateau spans 29% of remaining stress \u2014 ok""}, ""changepoint_curvature_penalty"": {""pts"": 0, ""max"": 0, ""note"": ""d2_norm=1.56, linear_stretch=23%""}, ""slope_ratio_penalty"": {""pts"": 0, ""max"": 0, ""note"": ""plateau/elastic slope ratio=0.56 \u2014 good separation""}, ""_score_final"": {""pts"": 96, ""max"": 100, ""note"": ""no catastrophic applied""}}",54.552577012211366,0.0649990805722997,25,5,17.0,0.0,10,True,30,125
"2026-08-19
17:43:53",17-0add-5deg-30s-N2-1200s | rep 1,sample 5,141.00344144487255,226.96599701627653,29.747602518986906,128.47238957137918,526.29071919981,0.1544335673361678,0.0,0.2889104848911594,0.442365181857804,,,True,95,"{""elastic_r2"": {""pts"": 28, ""max"": 30, ""note"": ""NRMSE-score=0.934 (RMSE=2.03, range=30.72)""}, ""plateau_r2_start"": {""pts"": 14, ""max"": 15, ""note"": ""R\u00b2(first 40%)=0.936""}, ""densification_r2"": {""pts"": 14, ""max"": 15, ""note"": ""R\u00b2=0.928""}, ""yield_accuracy"": {""pts"": 25, ""max"": 25, ""note"": ""elastic tail undershoots data by 0.8% of elastic range""}, ""junction_continuity"": {""pts"": 14, ""max"": 15, ""note"": ""gap=0.6%""}, ""plateau_r2_full_penalty"": {""pts"": 0, ""max"": 0, ""note"": ""R\u00b2(full)=0.963""}, ""elastic_modulus_penalty"": {""pts"": 0, ""max"": 0, ""note"": ""E=227.0 bar ok""}, ""bp1_accuracy_penalty"": {""pts"": 0, ""max"": 0, ""note"": ""GAM slope stable in early plateau (drop=34%) \u2014 ok | plateau spans 32% of remaining stress \u2014 ok""}, ""changepoint_curvature_penalty"": {""pts"": 0, ""max"": 0, ""note"": ""d2_norm=1.20, linear_stretch=20%""}, ""slope_ratio_penalty"": {""pts"": 0, ""max"": 0, ""note"": ""plateau/elastic slope ratio=0.57 \u2014 good separation""}, ""_score_final"": {""pts"": 95, ""max"": 100, ""note"": ""no catastrophic applied""}}",54.41542241196986,0.04754020777647,25,5,17.0,0.0,15,True,30,1200
"2026-08-19
17:43:53",17-0add-5deg-30s-N2-1200s | rep 2,sample 6,137.48274478062268,220.9408177394047,32.32351698428833,132.46737629316803,512.2592853893487,0.1464705970874769,0.0,0.278296552168873,0.4352218215463297,0.5837266533919516,,True,96,"{""elastic_r2"": {""pts"": 28, ""max"": 30, ""note"": ""NRMSE-score=0.943 (RMSE=1.87, range=33.00)""}, ""plateau_r2_start"": {""pts"": 14, ""max"": 15, ""note"": ""R\u00b2(first 40%)=0.914""}, ""densification_r2"": {""pts"": 14, ""max"": 15, ""note"": ""R\u00b2=0.956""}, ""yield_accuracy"": {""pts"": 25, ""max"": 25, ""note"": ""elastic tail undershoots data by 1.1% of elastic range""}, ""junction_continuity"": {""pts"": 15, ""max"": 15, ""note"": ""gap=0.0%""}, ""plateau_r2_full_penalty"": {""pts"": 0, ""max"": 0, ""note"": ""R\u00b2(full)=0.964""}, ""elastic_modulus_penalty"": {""pts"": 0, ""max"": 0, ""note"": ""E=220.9 bar ok""}, ""bp1_accuracy_penalty"": {""pts"": 0, ""max"": 0, ""note"": ""GAM slope stable in early plateau (drop=26%) \u2014 ok | plateau spans 32% of remaining stress \u2014 ok""}, ""changepoint_curvature_penalty"": {""pts"": 0, ""max"": 0, ""note"": ""d2_norm=2.23, linear_stretch=13%""}, ""slope_ratio_penalty"": {""pts"": 0, ""max"": 0, ""note"": ""plateau/elastic slope ratio=0.60 \u2014 good separation""}, ""_score_final"": {""pts"": 96, ""max"": 100, ""note"": ""no catastrophic applied""}}",54.72545861110131,0.04754020777647,25,5,17.0,0.0,15,True,30,1200
"2026-08-19
17:43:53",17-0add-5deg-30s-N2-1200s | rep 3,sample 7,139.81509744445415,220.3249055967889,34.38549961418052,125.2112726025231,556.8362801266028,0.1035823571898826,0.0,0.2940886151565897,0.4410481710979415,,,True,95,"{""elastic_r2"": {""pts"": 28, ""max"": 30, ""note"": ""NRMSE-score=0.942 (RMSE=1.99, range=34.59)""}, ""plateau_r2_start"": {""pts"": 14, ""max"": 15, ""note"": ""R\u00b2(first 40%)=0.924""}, ""densification_r2"": {""pts"": 14, ""max"": 15, ""note"": ""R\u00b2=0.928""}, ""yield_accuracy"": {""pts"": 25, ""max"": 25, ""note"": ""elastic tail undershoots data by 1.6% of elastic range""}, ""junction_continuity"": {""pts"": 14, ""max"": 15, ""note"": ""gap=0.9%""}, ""plateau_r2_full_penalty"": {""pts"": 0, ""max"": 0, ""note"": ""R\u00b2(full)=0.930""}, ""elastic_modulus_penalty"": {""pts"": 0, ""max"": 0, ""note"": ""E=220.3 bar ok""}, ""bp1_accuracy_penalty"": {""pts"": 0, ""max"": 0, ""note"": ""GAM slope stable in early plateau (drop=31%) \u2014 ok | plateau spans 30% of remaining stress \u2014 ok""}, ""changepoint_curvature_penalty"": {""pts"": 0, ""max"": 0, ""note"": ""d2_norm=1.14, linear_stretch=23%""}, ""slope_ratio_penalty"": {""pts"": 0, ""max"": 0, ""note"": ""plateau/elastic slope ratio=0.57 \u2014 good separation""}, ""_score_final"": {""pts"": 95, ""max"": 100, ""note"": ""no catastrophic applied""}}",53.39463315308535,0.04754020777647,25,5,17.0,0.0,15,True,30,1200
"2026-08-19
17:43:53",17-0add-5deg-30s-N2-1200s | rep 4,sample 8,135.5966064487907,238.90094792739512,32.65152098243264,130.1119927934145,615.4391645501836,0.1154604619434915,0.0,0.2595723924557073,0.4087946893302137,0.5467835587454739,,True,96,"{""elastic_r2"": {""pts"": 28, ""max"": 30, ""note"": ""NRMSE-score=0.939 (RMSE=2.06, range=33.62)""}, ""plateau_r2_start"": {""pts"": 14, ""max"": 15, ""note"": ""R\u00b2(first 40%)=0.923""}, ""densification_r2"": {""pts"": 14, ""max"": 15, ""note"": ""R\u00b2=0.919""}, ""yield_accuracy"": {""pts"": 25, ""max"": 25, ""note"": ""elastic tail undershoots data by 1.0% of elastic range""}, ""junction_continuity"": {""pts"": 15, ""max"": 15, ""note"": ""gap=0.1%""}, ""plateau_r2_full_penalty"": {""pts"": 0, ""max"": 0, ""note"": ""R\u00b2(full)=0.939""}, ""elastic_modulus_penalty"": {""pts"": 0, ""max"": 0, ""note"": ""E=238.9 bar ok""}, ""bp1_accuracy_penalty"": {""pts"": 0, ""max"": 0, ""note"": ""GAM slope stable in early plateau (drop=31%) \u2014 ok | plateau spans 32% of remaining stress \u2014 ok""}, ""changepoint_curvature_penalty"": {""pts"": 0, ""max"": 0, ""note"": ""d2_norm=1.23, linear_stretch=23%""}, ""slope_ratio_penalty"": {""pts"": 0, ""max"": 0, ""note"": ""plateau/elastic slope ratio=0.54 \u2014 good separation""}, ""_score_final"": {""pts"": 96, ""max"": 100, ""note"": ""no catastrophic applied""}}",53.4922275288902,0.04754020777647,25,5,17.0,0.0,15,True,30,1200
"2026-08-19
19:13:19",17-0add-5deg-30s-N2-1800s_run2 | rep 2,sample 14,146.68196390934142,241.0728125530899,24.274866846039423,55.78552749984004,640.4127499109318,0.0930210293701477,0.0,0.474307717545898,0.602312263086153,,,True,85,"{""elastic_r2"": {""pts"": 26, ""max"": 30, ""note"": ""NRMSE-score=0.882 (RMSE=2.99, range=25.32)""}, ""plateau_r2_start"": {""pts"": 13, ""max"": 15, ""note"": ""R\u00b2(first 40%)=0.880""}, ""densification_r2"": {""pts"": 13, ""max"": 15, ""note"": ""R\u00b2=0.886""}, ""yield_accuracy"": {""pts"": 25, ""max"": 25, ""note"": ""elastic tail undershoots data by 2.6% of elastic range""}, ""junction_continuity"": {""pts"": 13, ""max"": 15, ""note"": ""gap=2.1%""}, ""plateau_r2_full_penalty"": {""pts"": 0, ""max"": 0, ""note"": ""R\u00b2(full)=0.833""}, ""elastic_modulus_penalty"": {""pts"": 0, ""max"": 0, ""note"": ""E=241.1 bar ok""}, ""bp1_accuracy_penalty"": {""pts"": -5, ""max"": 0, ""note"": ""GAM slope drops 44% in early plateau \u2014 bp1 suspect | plateau spans 21% of remaining stress \u2014 ok""}, ""changepoint_curvature_penalty"": {""pts"": 0, ""max"": 0, ""note"": ""d2_norm=2.10, linear_stretch=23%""}, ""slope_ratio_penalty"": {""pts"": 0, ""max"": 0, ""note"": ""plateau/elastic slope ratio=0.23 \u2014 good separation""}, ""_score_final"": {""pts"": 85, ""max"": 100, ""note"": ""no catastrophic applied""}}",56.83273124833272,0.0643188059813144,25,5,17.0,0.0,20,True,30,1800
"2026-08-19
19:13:19",17-0add-5deg-30s-N2-1800s_run2 | rep 1,sample 13,152.6008120399996,205.0327227224992,27.11822080475202,82.16744708893982,553.1603794261655,0.0904097965917414,0.0329897929061242,0.4275167196693207,0.5956408132829458,,,True,89,"{""elastic_r2"": {""pts"": 28, ""max"": 30, ""note"": ""NRMSE-score=0.921 (RMSE=2.04, range=25.87)""}, ""plateau_r2_start"": {""pts"": 14, ""max"": 15, ""note"": ""R\u00b2(first 40%)=0.921""}, ""densification_r2"": {""pts"": 14, ""max"": 15, ""note"": ""R\u00b2=0.911""}, ""yield_accuracy"": {""pts"": 25, ""max"": 25, ""note"": ""elastic tail undershoots data by 1.9% of elastic range""}, ""junction_continuity"": {""pts"": 13, ""max"": 15, ""note"": ""gap=2.1%""}, ""plateau_r2_full_penalty"": {""pts"": 0, ""max"": 0, ""note"": ""R\u00b2(full)=0.928""}, ""elastic_modulus_penalty"": {""pts"": 0, ""max"": 0, ""note"": ""E=205.0 bar ok""}, ""bp1_accuracy_penalty"": {""pts"": -5, ""max"": 0, ""note"": ""GAM slope drops 44% in early plateau \u2014 bp1 suspect | plateau spans 28% of remaining stress \u2014 ok""}, ""changepoint_curvature_penalty"": {""pts"": 0, ""max"": 0, ""note"": ""d2_norm=3.11, linear_stretch=20%""}, ""slope_ratio_penalty"": {""pts"": 0, ""max"": 0, ""note"": ""plateau/elastic slope ratio=0.40 \u2014 good separation""}, ""_score_final"": {""pts"": 89, ""max"": 100, ""note"": ""no catastrophic applied""}}",56.52718601597287,0.0643188059813144,25,5,17.0,0.0,20,True,30,1800
"2026-08-19
19:13:19",17-0add-5deg-30s-N2-1800s_run2 | rep 4,sample 16,146.82394861104183,208.23392424199187,19.43954932831402,53.3533305134147,685.7452826561773,0.0795897438969965,0.0,0.4519498680352131,0.5488485081832506,0.652863321127264,,True,94,"{""elastic_r2"": {""pts"": 27, ""max"": 30, ""note"": ""NRMSE-score=0.885 (RMSE=2.31, range=20.09)""}, ""plateau_r2_start"": {""pts"": 14, ""max"": 15, ""note"": ""R\u00b2(first 40%)=0.911""}, ""densification_r2"": {""pts"": 13, ""max"": 15, ""note"": ""R\u00b2=0.872""}, ""yield_accuracy"": {""pts"": 25, ""max"": 25, ""note"": ""elastic tail undershoots data by 5.2% of elastic range""}, ""junction_continuity"": {""pts"": 15, ""max"": 15, ""note"": ""gap=0.3%""}, ""plateau_r2_full_penalty"": {""pts"": 0, ""max"": 0, ""note"": ""R\u00b2(full)=0.722""}, ""elastic_modulus_penalty"": {""pts"": 0, ""max"": 0, ""note"": ""E=208.2 bar ok""}, ""bp1_accuracy_penalty"": {""pts"": 0, ""max"": 0, ""note"": ""GAM slope stable in early plateau (drop=20%) \u2014 ok | plateau spans 18% of remaining stress \u2014 ok""}, ""changepoint_curvature_penalty"": {""pts"": 0, ""max"": 0, ""note"": ""d2_norm=1.62, linear_stretch=23%""}, ""slope_ratio_penalty"": {""pts"": 0, ""max"": 0, ""note"": ""plateau/elastic slope ratio=0.26 \u2014 good separation""}, ""_score_final"": {""pts"": 94, ""max"": 100, ""note"": ""no catastrophic applied""}}",57.726383261100565,0.0643188059813144,25,5,17.0,0.0,20,True,30,1800
"2026-08-19
19:13:19",17-0add-5deg-30s-N2-1800s_run2 | rep 3,sample 15,149.55764398676658,164.70047169747224,28.223370308516607,58.81799980327573,649.3753873237259,0.0831789949360228,0.0619338815355552,0.4888275138573258,0.5960079770494715,,,True,90,"{""elastic_r2"": {""pts"": 28, ""max"": 30, ""note"": ""NRMSE-score=0.930 (RMSE=1.98, range=28.15)""}, ""plateau_r2_start"": {""pts"": 11, ""max"": 15, ""note"": ""R\u00b2(first 40%)=0.745""}, ""densification_r2"": {""pts"": 13, ""max"": 15, ""note"": ""R\u00b2=0.892""}, ""yield_accuracy"": {""pts"": 25, ""max"": 25, ""note"": ""elastic tail undershoots data by 2.4% of elastic range""}, ""junction_continuity"": {""pts"": 13, ""max"": 15, ""note"": ""gap=1.6%""}, ""plateau_r2_full_penalty"": {""pts"": 0, ""max"": 0, ""note"": ""R\u00b2(full)=0.777""}, ""elastic_modulus_penalty"": {""pts"": 0, ""max"": 0, ""note"": ""E=164.7 bar ok""}, ""bp1_accuracy_penalty"": {""pts"": 0, ""max"": 0, ""note"": ""GAM slope stable in early plateau (drop=33%) \u2014 ok | plateau spans 17% of remaining stress \u2014 ok""}, ""changepoint_curvature_penalty"": {""pts"": 0, ""max"": 0, ""note"": ""d2_norm=0.94, linear_stretch=23%""}, ""slope_ratio_penalty"": {""pts"": 0, ""max"": 0, ""note"": ""plateau/elastic slope ratio=0.36 \u2014 good separation""}, ""_score_final"": {""pts"": 90, ""max"": 100, ""note"": ""no catastrophic applied""}}",57.53784203978028,0.0643188059813144,25,5,17.0,0.0,20,True,30,1800
"2026-08-19
20:40:10",17-0add-5deg-15s-N2-1800s_run2 | rep 2,sample 22,137.91829336610166,178.82452578918296,27.701085990799783,87.03061875445405,477.9219787798236,0.1096776469595874,0.0465678598975176,0.4200662765847829,0.6080841151872531,0.7908255490663711,,True,94,"{""elastic_r2"": {""pts"": 28, ""max"": 30, ""note"": ""NRMSE-score=0.926 (RMSE=2.01, range=27.33)""}, ""plateau_r2_start"": {""pts"": 14, ""max"": 15, ""note"": ""R\u00b2(first 40%)=0.912""}, ""densification_r2"": {""pts"": 13, ""max"": 15, ""note"": ""R\u00b2=0.860""}, ""yield_accuracy"": {""pts"": 25, ""max"": 25, ""note"": ""elastic tail undershoots data by 1.7% of elastic range""}, ""junction_continuity"": {""pts"": 14, ""max"": 15, ""note"": ""gap=1.5%""}, ""plateau_r2_full_penalty"": {""pts"": 0, ""max"": 0, ""note"": ""R\u00b2(full)=0.884""}, ""elastic_modulus_penalty"": {""pts"": 0, ""max"": 0, ""note"": ""E=178.8 bar ok""}, ""bp1_accuracy_penalty"": {""pts"": 0, ""max"": 0, ""note"": ""GAM slope stable in early plateau (drop=30%) \u2014 ok | plateau spans 32% of remaining stress \u2014 ok""}, ""changepoint_curvature_penalty"": {""pts"": 0, ""max"": 0, ""note"": ""d2_norm=1.90, linear_stretch=37%""}, ""slope_ratio_penalty"": {""pts"": 0, ""max"": 0, ""note"": ""plateau/elastic slope ratio=0.49 \u2014 good separation""}, ""_score_final"": {""pts"": 94, ""max"": 100, ""note"": ""no catastrophic applied""}}",55.37162374293116,0.0815193964647114,25,5,17.0,0.0,12,True,15,1800
"2026-08-19
20:40:10",17-0add-5deg-15s-N2-1800s_run2 | rep 1,sample 21,142.9160302926946,204.1511174602437,22.536506356797,76.9396770053912,579.0810449625942,0.0923300638810307,0.0,0.422270002355696,0.5983443262590459,0.7347813602439276,,True,78,"{""elastic_r2"": {""pts"": 27, ""max"": 30, ""note"": ""NRMSE-score=0.910 (RMSE=2.19, range=24.30)""}, ""plateau_r2_start"": {""pts"": 13, ""max"": 15, ""note"": ""R\u00b2(first 40%)=0.890""}, ""densification_r2"": {""pts"": 13, ""max"": 15, ""note"": ""R\u00b2=0.876""}, ""yield_accuracy"": {""pts"": 25, ""max"": 25, ""note"": ""elastic tail undershoots data by 3.2% of elastic range""}, ""junction_continuity"": {""pts"": 5, ""max"": 15, ""note"": ""gap=9.6%""}, ""plateau_r2_full_penalty"": {""pts"": 0, ""max"": 0, ""note"": ""R\u00b2(full)=0.905""}, ""elastic_modulus_penalty"": {""pts"": 0, ""max"": 0, ""note"": ""E=204.2 bar ok""}, ""bp1_accuracy_penalty"": {""pts"": -5, ""max"": 0, ""note"": ""GAM slope drops 56% in early plateau \u2014 bp1 suspect | plateau spans 30% of remaining stress \u2014 ok""}, ""changepoint_curvature_penalty"": {""pts"": 0, ""max"": 0, ""note"": ""d2_norm=1.54, linear_stretch=20%""}, ""slope_ratio_penalty"": {""pts"": 0, ""max"": 0, ""note"": ""plateau/elastic slope ratio=0.38 \u2014 good separation""}, ""_score_final"": {""pts"": 78, ""max"": 100, ""note"": ""no catastrophic applied""}}",55.98516473310457,0.0815193964647114,25,5,17.0,0.0,12,True,15,1800
"2026-08-19
20:40:10",17-0add-5deg-15s-N2-1800s_run2 | rep 4,sample 24,132.97326153564916,144.64307953904543,27.752313406831195,88.03302029922334,667.2677242090934,0.1007339805940907,0.0582853940391656,0.4508924614872641,0.5771714250968976,,,True,86,"{""elastic_r2"": {""pts"": 28, ""max"": 30, ""note"": ""NRMSE-score=0.940 (RMSE=1.56, range=25.97)""}, ""plateau_r2_start"": {""pts"": 13, ""max"": 15, ""note"": ""R\u00b2(first 40%)=0.879""}, ""densification_r2"": {""pts"": 13, ""max"": 15, ""note"": ""R\u00b2=0.870""}, ""yield_accuracy"": {""pts"": 25, ""max"": 25, ""note"": ""elastic tail undershoots data by 0.5% of elastic range""}, ""junction_continuity"": {""pts"": 14, ""max"": 15, ""note"": ""gap=1.1%""}, ""plateau_r2_full_penalty"": {""pts"": 0, ""max"": 0, ""note"": ""R\u00b2(full)=0.799""}, ""elastic_modulus_penalty"": {""pts"": 0, ""max"": 0, ""note"": ""E=144.6 bar ok""}, ""bp1_accuracy_penalty"": {""pts"": 0, ""max"": 0, ""note"": ""GAM slope stable in early plateau (drop=10%) \u2014 ok | plateau spans 24% of remaining stress \u2014 ok""}, ""changepoint_curvature_penalty"": {""pts"": -2, ""max"": 0, ""note"": ""d2_norm=0.40, linear_stretch=27%""}, ""slope_ratio_penalty"": {""pts"": -5, ""max"": 0, ""note"": ""plateau/elastic slope ratio=0.61 \u2014 nearly parallel (-5 pts)""}, ""_score_final"": {""pts"": 86, ""max"": 100, ""note"": ""no catastrophic applied""}}",57.59824515786888,0.0815193964647114,25,5,17.0,0.0,12,True,15,1800
"2026-08-19
20:40:10",17-0add-5deg-15s-N2-1800s_run2 | rep 3,sample 23,142.4324182943176,158.1562884006405,23.64304446709977,69.83896903859227,663.5854043287541,0.0858469524053324,0.0995419116177091,0.525911122969483,0.6440212154742433,0.7588393508113739,,True,85,"{""elastic_r2"": {""pts"": 28, ""max"": 30, ""note"": ""NRMSE-score=0.921 (RMSE=1.69, range=21.26)""}, ""plateau_r2_start"": {""pts"": 13, ""max"": 15, ""note"": ""R\u00b2(first 40%)=0.875""}, ""densification_r2"": {""pts"": 13, ""max"": 15, ""note"": ""R\u00b2=0.873""}, ""yield_accuracy"": {""pts"": 25, ""max"": 25, ""note"": ""elastic tail undershoots data by 1.0% of elastic range""}, ""junction_continuity"": {""pts"": 11, ""max"": 15, ""note"": ""gap=4.3%""}, ""plateau_r2_full_penalty"": {""pts"": 0, ""max"": 0, ""note"": ""R\u00b2(full)=0.827""}, ""elastic_modulus_penalty"": {""pts"": 0, ""max"": 0, ""note"": ""E=158.2 bar ok""}, ""bp1_accuracy_penalty"": {""pts"": -5, ""max"": 0, ""note"": ""GAM slope drops 51% in early plateau \u2014 bp1 suspect | plateau spans 22% of remaining stress \u2014 ok""}, ""changepoint_curvature_penalty"": {""pts"": 0, ""max"": 0, ""note"": ""d2_norm=2.19, linear_stretch=23%""}, ""slope_ratio_penalty"": {""pts"": 0, ""max"": 0, ""note"": ""plateau/elastic slope ratio=0.44 \u2014 good separation""}, ""_score_final"": {""pts"": 85, ""max"": 100, ""note"": ""no catastrophic applied""}}",58.53380014676253,0.0815193964647114,25,5,17.0,0.0,12,True,15,1800
"2026-08-19
22:02:26",17-0add-10deg-30s-N2-1200s | rep 1,sample 29,138.29670723927353,230.89664940258007,30.04586798267041,108.15481266000158,360.4351395475184,0.1247980246571346,0.0129220923510366,0.3132551127009751,0.4914455070936819,0.7158056303387161,,True,96,"{""elastic_r2"": {""pts"": 28, ""max"": 30, ""note"": ""NRMSE-score=0.925 (RMSE=2.30, range=30.64)""}, ""plateau_r2_start"": {""pts"": 14, ""max"": 15, ""note"": ""R\u00b2(first 40%)=0.931""}, ""densification_r2"": {""pts"": 14, ""max"": 15, ""note"": ""R\u00b2=0.946""}, ""yield_accuracy"": {""pts"": 25, ""max"": 25, ""note"": ""elastic tail undershoots data by 3.4% of elastic range""}, ""junction_continuity"": {""pts"": 15, ""max"": 15, ""note"": ""gap=0.2%""}, ""plateau_r2_full_penalty"": {""pts"": 0, ""max"": 0, ""note"": ""R\u00b2(full)=0.935""}, ""elastic_modulus_penalty"": {""pts"": 0, ""max"": 0, ""note"": ""E=230.9 bar ok""}, ""bp1_accuracy_penalty"": {""pts"": 0, ""max"": 0, ""note"": ""GAM slope stable in early plateau (drop=18%) \u2014 ok | plateau spans 33% of remaining stress \u2014 ok""}, ""changepoint_curvature_penalty"": {""pts"": 0, ""max"": 0, ""note"": ""d2_norm=0.93, linear_stretch=30%""}, ""slope_ratio_penalty"": {""pts"": 0, ""max"": 0, ""note"": ""plateau/elastic slope ratio=0.47 \u2014 good separation""}, ""_score_final"": {""pts"": 96, ""max"": 100, ""note"": ""no catastrophic applied""}}",55.760260428019976,0.085124990322013,25,10,17.0,0.0,15,True,30,1200
"2026-08-19
22:02:26",17-0add-10deg-30s-N2-1200s | rep 2,sample 30,137.99698573123567,233.99153766547605,31.445978021029816,116.64713466281194,282.3155422264541,0.1991319765892023,0.0174118957091995,0.3066111182203499,0.4741356266212793,,,True,92,"{""elastic_r2"": {""pts"": 28, ""max"": 30, ""note"": ""NRMSE-score=0.918 (RMSE=2.65, range=32.30)""}, ""plateau_r2_start"": {""pts"": 12, ""max"": 15, ""note"": ""R\u00b2(first 40%)=0.806""}, ""densification_r2"": {""pts"": 13, ""max"": 15, ""note"": ""R\u00b2=0.882""}, ""yield_accuracy"": {""pts"": 25, ""max"": 25, ""note"": ""elastic tail undershoots data by 2.8% of elastic range""}, ""junction_continuity"": {""pts"": 15, ""max"": 15, ""note"": ""gap=0.1%""}, ""plateau_r2_full_penalty"": {""pts"": 0, ""max"": 0, ""note"": ""R\u00b2(full)=0.960""}, ""elastic_modulus_penalty"": {""pts"": 0, ""max"": 0, ""note"": ""E=234.0 bar ok""}, ""bp1_accuracy_penalty"": {""pts"": 0, ""max"": 0, ""note"": ""GAM slope stable in early plateau (drop=27%) \u2014 ok | plateau spans 20% of remaining stress \u2014 ok""}, ""changepoint_curvature_penalty"": {""pts"": -1, ""max"": 0, ""note"": ""d2_norm=0.32, linear_stretch=13%""}, ""slope_ratio_penalty"": {""pts"": 0, ""max"": 0, ""note"": ""plateau/elastic slope ratio=0.50 \u2014 good separation""}, ""_score_final"": {""pts"": 92, ""max"": 100, ""note"": ""no catastrophic applied""}}",54.09424812923088,0.085124990322013,25,10,17.0,0.0,15,True,30,1200
"2026-08-19
22:02:26",17-0add-10deg-30s-N2-1200s | rep 3,sample 31,139.57122923598573,209.81835413714828,31.64833589830697,109.9520122515008,524.1068094747545,0.1017116603535721,0.0,0.3217243149303327,0.4741044586271873,0.6338441891873536,,True,96,"{""elastic_r2"": {""pts"": 28, ""max"": 30, ""note"": ""NRMSE-score=0.948 (RMSE=1.66, range=31.69)""}, ""plateau_r2_start"": {""pts"": 14, ""max"": 15, ""note"": ""R\u00b2(first 40%)=0.920""}, ""densification_r2"": {""pts"": 14, ""max"": 15, ""note"": ""R\u00b2=0.919""}, ""yield_accuracy"": {""pts"": 25, ""max"": 25, ""note"": ""elastic tail undershoots data by 0.9% of elastic range""}, ""junction_continuity"": {""pts"": 15, ""max"": 15, ""note"": ""gap=0.4%""}, ""plateau_r2_full_penalty"": {""pts"": 0, ""max"": 0, ""note"": ""R\u00b2(full)=0.902""}, ""elastic_modulus_penalty"": {""pts"": 0, ""max"": 0, ""note"": ""E=209.8 bar ok""}, ""bp1_accuracy_penalty"": {""pts"": 0, ""max"": 0, ""note"": ""GAM slope stable in early plateau (drop=32%) \u2014 ok | plateau spans 30% of remaining stress \u2014 ok""}, ""changepoint_curvature_penalty"": {""pts"": 0, ""max"": 0, ""note"": ""d2_norm=1.69, linear_stretch=30%""}, ""slope_ratio_penalty"": {""pts"": 0, ""max"": 0, ""note"": ""plateau/elastic slope ratio=0.52 \u2014 good separation""}, ""_score_final"": {""pts"": 96, ""max"": 100, ""note"": ""no catastrophic applied""}}",53.65806033481704,0.085124990322013,25,10,17.0,0.0,15,True,30,1200
"2026-08-19
22:02:26",17-0add-10deg-30s-N2-1200s | rep 4,sample 32,140.22665099610373,242.1936679978712,31.292373411273964,126.68424482158056,541.0882080503429,0.1194313631088458,0.0,0.2779823256009767,0.4205057339511605,0.5635200221924739,,True,95,"{""elastic_r2"": {""pts"": 28, ""max"": 30, ""note"": ""NRMSE-score=0.934 (RMSE=2.06, range=31.18)""}, ""plateau_r2_start"": {""pts"": 13, ""max"": 15, ""note"": ""R\u00b2(first 40%)=0.893""}, ""densification_r2"": {""pts"": 14, ""max"": 15, ""note"": ""R\u00b2=0.938""}, ""yield_accuracy"": {""pts"": 25, ""max"": 25, ""note"": ""elastic tail undershoots data by 1.1% of elastic range""}, ""junction_continuity"": {""pts"": 15, ""max"": 15, ""note"": ""gap=0.4%""}, ""plateau_r2_full_penalty"": {""pts"": 0, ""max"": 0, ""note"": ""R\u00b2(full)=0.949""}, ""elastic_modulus_penalty"": {""pts"": 0, ""max"": 0, ""note"": ""E=242.2 bar ok""}, ""bp1_accuracy_penalty"": {""pts"": 0, ""max"": 0, ""note"": ""GAM slope stable in early plateau (drop=31%) \u2014 ok | plateau spans 30% of remaining stress \u2014 ok""}, ""changepoint_curvature_penalty"": {""pts"": 0, ""max"": 0, ""note"": ""d2_norm=0.77, linear_stretch=20%""}, ""slope_ratio_penalty"": {""pts"": 0, ""max"": 0, ""note"": ""plateau/elastic slope ratio=0.52 \u2014 good separation""}, ""_score_final"": {""pts"": 95, ""max"": 100, ""note"": ""no catastrophic applied""}}",53.02846672901989,0.085124990322013,25,10,17.0,0.0,15,True,30,1200
"2026-08-20
13:16:05",17-0add-5deg-30s-N2-1200s_run2 | rep 4,sample 8,131.00155913072493,216.6810143358296,33.95323767284281,79.91909964126077,787.614032515609,0.0934929688343495,0.1021084480421227,0.4062180311206225,0.5393784805170765,0.6345333577452582,,True,95,"{""elastic_r2"": {""pts"": 28, ""max"": 30, ""note"": ""NRMSE-score=0.940 (RMSE=1.57, range=26.25)""}, ""plateau_r2_start"": {""pts"": 13, ""max"": 15, ""note"": ""R\u00b2(first 40%)=0.886""}, ""densification_r2"": {""pts"": 14, ""max"": 15, ""note"": ""R\u00b2=0.924""}, ""yield_accuracy"": {""pts"": 25, ""max"": 25, ""note"": ""elastic tail undershoots data by 3.7% of elastic range""}, ""junction_continuity"": {""pts"": 15, ""max"": 15, ""note"": ""gap=0.3%""}, ""plateau_r2_full_penalty"": {""pts"": 0, ""max"": 0, ""note"": ""R\u00b2(full)=0.809""}, ""elastic_modulus_penalty"": {""pts"": 0, ""max"": 0, ""note"": ""E=216.7 bar ok""}, ""bp1_accuracy_penalty"": {""pts"": 0, ""max"": 0, ""note"": ""GAM slope stable in early plateau (drop=24%) \u2014 ok | plateau spans 21% of remaining stress \u2014 ok""}, ""changepoint_curvature_penalty"": {""pts"": 0, ""max"": 0, ""note"": ""d2_norm=1.01, linear_stretch=17%""}, ""slope_ratio_penalty"": {""pts"": 0, ""max"": 0, ""note"": ""plateau/elastic slope ratio=0.37 \u2014 good separation""}, ""_score_final"": {""pts"": 95, ""max"": 100, ""note"": ""no catastrophic applied""}}",57.28318631825739,0.1753177583997009,25,5,17.0,0.0,17,True,30,1200
"2026-08-20
13:16:05",17-0add-5deg-30s-N2-1200s_run2 | rep 2,sample 6,125.61489822253526,261.5829823392413,28.106301943391976,87.45410884574294,992.328669650761,0.0928160790853391,0.0,0.3425790769027934,0.4660578493701846,0.557203076759683,,True,84,"{""elastic_r2"": {""pts"": 28, ""max"": 30, ""note"": ""NRMSE-score=0.931 (RMSE=1.92, range=27.86)""}, ""plateau_r2_start"": {""pts"": 14, ""max"": 15, ""note"": ""R\u00b2(first 40%)=0.932""}, ""densification_r2"": {""pts"": 13, ""max"": 15, ""note"": ""R\u00b2=0.838""}, ""yield_accuracy"": {""pts"": 25, ""max"": 25, ""note"": ""elastic tail undershoots data by 2.9% of elastic range""}, ""junction_continuity"": {""pts"": 11, ""max"": 15, ""note"": ""gap=3.8%""}, ""plateau_r2_full_penalty"": {""pts"": 0, ""max"": 0, ""note"": ""R\u00b2(full)=0.818""}, ""elastic_modulus_penalty"": {""pts"": 0, ""max"": 0, ""note"": ""E=261.6 bar ok""}, ""bp1_accuracy_penalty"": {""pts"": -5, ""max"": 0, ""note"": ""GAM slope drops 46% in early plateau \u2014 bp1 suspect | plateau spans 25% of remaining stress \u2014 ok""}, ""changepoint_curvature_penalty"": {""pts"": -2, ""max"": 0, ""note"": ""d2_norm=0.00, linear_stretch=20%""}, ""slope_ratio_penalty"": {""pts"": 0, ""max"": 0, ""note"": ""plateau/elastic slope ratio=0.33 \u2014 good separation""}, ""_score_final"": {""pts"": 84, ""max"": 100, ""note"": ""no catastrophic applied""}}",54.85456917577935,0.1753177583997009,25,5,17.0,0.0,17,True,30,1200
"2026-08-20
13:16:05",17-0add-5deg-30s-N2-1200s_run2 | rep 3,sample 7,162.40290352423173,80.05806977398278,15.77992613673362,123.15979370423328,871.9844915528721,0.0806925981878818,0.1565430939427482,0.5225515490384097,0.6376838602423938,0.7202296308255876,,False,38,"{""elastic_r2"": {""pts"": 29, ""max"": 30, ""note"": ""NRMSE-score=0.951 (RMSE=0.54, range=10.93)""}, ""plateau_r2_start"": {""pts"": 12, ""max"": 15, ""note"": ""R\u00b2(first 40%)=0.821""}, ""densification_r2"": {""pts"": 14, ""max"": 15, ""note"": ""R\u00b2=0.913""}, ""yield_accuracy"": {""pts"": 25, ""max"": 25, ""note"": ""elastic tail undershoots data by 1.9% of elastic range""}, ""junction_continuity"": {""pts"": 0, ""max"": 15, ""note"": ""gap=36.0%""}, ""plateau_r2_full_penalty"": {""pts"": 0, ""max"": 0, ""note"": ""R\u00b2(full)=0.947""}, ""elastic_modulus_penalty"": {""pts"": 0, ""max"": 0, ""note"": ""E=80.1 bar ok""}, ""bp1_accuracy_penalty"": {""pts"": -5, ""max"": 0, ""note"": ""GAM slope drops 63% in early plateau \u2014 bp1 suspect | plateau spans 34% of remaining stress \u2014 ok""}, ""changepoint_curvature_penalty"": {""pts"": 0, ""max"": 0, ""note"": ""d2_norm=1.04, linear_stretch=23%""}, ""catastrophic_slope_vs_modulus"": {""pts"": 0, ""max"": 0, ""note"": ""slope ratio=1.54 \u2014 plateau slope \u226595% of elastic""}, ""_score_final"": {""pts"": 38, ""max"": 100, ""note"": ""after catastrophic halving""}}",60.63283788459543,0.1753177583997009,25,5,17.0,0.0,17,True,30,1200
"2026-08-20
13:16:05",17-0add-5deg-30s-N2-1200s_run2 | rep 1,sample 5,131.0482002484795,293.22409600598,31.745770631630744,63.94684520313114,783.5993815651369,0.0925773665269453,0.0452376437050097,0.3649181288351496,0.4880209242563605,0.5841853024215052,,True,94,"{""elastic_r2"": {""pts"": 27, ""max"": 30, ""note"": ""NRMSE-score=0.909 (RMSE=2.85, range=31.33)""}, ""plateau_r2_start"": {""pts"": 14, ""max"": 15, ""note"": ""R\u00b2(first 40%)=0.915""}, ""densification_r2"": {""pts"": 13, ""max"": 15, ""note"": ""R\u00b2=0.899""}, ""yield_accuracy"": {""pts"": 25, ""max"": 25, ""note"": ""elastic tail undershoots data by 6.3% of elastic range""}, ""junction_continuity"": {""pts"": 15, ""max"": 15, ""note"": ""gap=0.1%""}, ""plateau_r2_full_penalty"": {""pts"": 0, ""max"": 0, ""note"": ""R\u00b2(full)=0.726""}, ""elastic_modulus_penalty"": {""pts"": 0, ""max"": 0, ""note"": ""E=293.2 bar ok""}, ""bp1_accuracy_penalty"": {""pts"": 0, ""max"": 0, ""note"": ""GAM slope stable in early plateau (drop=36%) \u2014 ok | plateau spans 19% of remaining stress \u2014 ok""}, ""changepoint_curvature_penalty"": {""pts"": 0, ""max"": 0, ""note"": ""d2_norm=1.76, linear_stretch=17%""}, ""slope_ratio_penalty"": {""pts"": 0, ""max"": 0, ""note"": ""plateau/elastic slope ratio=0.22 \u2014 good separation""}, ""_score_final"": {""pts"": 94, ""max"": 100, ""note"": ""no catastrophic applied""}}",55.30516138419674,0.1753177583997009,25,5,17.0,0.0,17,True,30,1200
"2026-08-20
14:29:31",17-0add-15deg-30s-N2-1200s | rep 1,sample 13,136.11615161087107,394.3931347574138,29.01043807528015,64.70553534187168,748.9764313170522,0.0831896392306907,0.0,0.3537928042023149,0.4798464445210222,0.5765171060651968,,True,89,"{""elastic_r2"": {""pts"": 27, ""max"": 30, ""note"": ""NRMSE-score=0.903 (RMSE=2.63, range=27.24)""}, ""plateau_r2_start"": {""pts"": 13, ""max"": 15, ""note"": ""R\u00b2(first 40%)=0.895""}, ""densification_r2"": {""pts"": 14, ""max"": 15, ""note"": ""R\u00b2=0.913""}, ""yield_accuracy"": {""pts"": 25, ""max"": 25, ""note"": ""elastic tail undershoots data by 2.8% of elastic range""}, ""junction_continuity"": {""pts"": 15, ""max"": 15, ""note"": ""gap=0.0%""}, ""plateau_r2_full_penalty"": {""pts"": 0, ""max"": 0, ""note"": ""R\u00b2(full)=0.792""}, ""elastic_modulus_penalty"": {""pts"": 0, ""max"": 0, ""note"": ""E=394.4 bar ok""}, ""bp1_accuracy_penalty"": {""pts"": -5, ""max"": 0, ""note"": ""GAM slope drops 51% in early plateau \u2014 bp1 suspect | plateau spans 20% of remaining stress \u2014 ok""}, ""changepoint_curvature_penalty"": {""pts"": 0, ""max"": 0, ""note"": ""d2_norm=1.64, linear_stretch=17%""}, ""slope_ratio_penalty"": {""pts"": 0, ""max"": 0, ""note"": ""plateau/elastic slope ratio=0.16 \u2014 good separation""}, ""_score_final"": {""pts"": 89, ""max"": 100, ""note"": ""no catastrophic applied""}}",54.11050329669554,0.0443467877201712,25,15,17.0,0.0,15,True,30,1200
"2026-08-20
14:29:31",17-0add-15deg-30s-N2-1200s | rep 2,sample 14,133.03601212704598,350.8544599003765,30.58174020162243,67.61627091889869,760.1014131175574,0.0866505532316928,0.0,0.3385357390437853,0.4703282264340741,0.5655220627641239,,True,87,"{""elastic_r2"": {""pts"": 27, ""max"": 30, ""note"": ""NRMSE-score=0.903 (RMSE=3.01, range=30.96)""}, ""plateau_r2_start"": {""pts"": 13, ""max"": 15, ""note"": ""R\u00b2(first 40%)=0.867""}, ""densification_r2"": {""pts"": 14, ""max"": 15, ""note"": ""R\u00b2=0.913""}, ""yield_accuracy"": {""pts"": 25, ""max"": 25, ""note"": ""elastic tail undershoots data by 4.3% of elastic range""}, ""junction_continuity"": {""pts"": 13, ""max"": 15, ""note"": ""gap=2.2%""}, ""plateau_r2_full_penalty"": {""pts"": 0, ""max"": 0, ""note"": ""R\u00b2(full)=0.794""}, ""elastic_modulus_penalty"": {""pts"": 0, ""max"": 0, ""note"": ""E=350.9 bar ok""}, ""bp1_accuracy_penalty"": {""pts"": -5, ""max"": 0, ""note"": ""GAM slope drops 60% in early plateau \u2014 bp1 suspect | plateau spans 20% of remaining stress \u2014 ok""}, ""changepoint_curvature_penalty"": {""pts"": 0, ""max"": 0, ""note"": ""d2_norm=1.76, linear_stretch=13%""}, ""slope_ratio_penalty"": {""pts"": 0, ""max"": 0, ""note"": ""plateau/elastic slope ratio=0.19 \u2014 good separation""}, ""_score_final"": {""pts"": 87, ""max"": 100, ""note"": ""no catastrophic applied""}}",54.5916715734482,0.0443467877201712,25,15,17.0,0.0,15,True,30,1200
"2026-08-20
14:29:31",17-0add-15deg-30s-N2-1200s | rep 3,sample 15,137.13801447930317,323.5511787524504,28.819641404044503,56.09991093779012,745.8439132169311,0.0933761872288465,0.0,0.3874751467016786,0.5086818989315949,0.6049133310675348,,True,89,"{""elastic_r2"": {""pts"": 28, ""max"": 30, ""note"": ""NRMSE-score=0.921 (RMSE=2.23, range=28.26)""}, ""plateau_r2_start"": {""pts"": 13, ""max"": 15, ""note"": ""R\u00b2(first 40%)=0.890""}, ""densification_r2"": {""pts"": 14, ""max"": 15, ""note"": ""R\u00b2=0.913""}, ""yield_accuracy"": {""pts"": 25, ""max"": 25, ""note"": ""elastic tail undershoots data by 2.2% of elastic range""}, ""junction_continuity"": {""pts"": 14, ""max"": 15, ""note"": ""gap=1.1%""}, ""plateau_r2_full_penalty"": {""pts"": 0, ""max"": 0, ""note"": ""R\u00b2(full)=0.769""}, ""elastic_modulus_penalty"": {""pts"": 0, ""max"": 0, ""note"": ""E=323.6 bar ok""}, ""bp1_accuracy_penalty"": {""pts"": -5, ""max"": 0, ""note"": ""GAM slope drops 57% in early plateau \u2014 bp1 suspect | plateau spans 18% of remaining stress \u2014 ok""}, ""changepoint_curvature_penalty"": {""pts"": 0, ""max"": 0, ""note"": ""d2_norm=2.12, linear_stretch=17%""}, ""slope_ratio_penalty"": {""pts"": 0, ""max"": 0, ""note"": ""plateau/elastic slope ratio=0.17 \u2014 good separation""}, ""_score_final"": {""pts"": 89, ""max"": 100, ""note"": ""no catastrophic applied""}}",54.07543734115528,0.0443467877201712,25,15,17.0,0.0,15,True,30,1200
"2026-08-20
14:29:31",17-0add-15deg-30s-N2-1200s | rep 4,sample 16,129.2415941579472,352.23466698623525,31.220073098770712,64.50133550538644,770.6195715550642,0.0915501794937257,0.0,0.3589393223614499,0.4985632649615247,0.5966290716817328,,True,88,"{""elastic_r2"": {""pts"": 27, ""max"": 30, ""note"": ""NRMSE-score=0.914 (RMSE=2.59, range=30.30)""}, ""plateau_r2_start"": {""pts"": 13, ""max"": 15, ""note"": ""R\u00b2(first 40%)=0.889""}, ""densification_r2"": {""pts"": 14, ""max"": 15, ""note"": ""R\u00b2=0.902""}, ""yield_accuracy"": {""pts"": 25, ""max"": 25, ""note"": ""elastic tail undershoots data by 0.8% of elastic range""}, ""junction_continuity"": {""pts"": 14, ""max"": 15, ""note"": ""gap=0.8%""}, ""plateau_r2_full_penalty"": {""pts"": 0, ""max"": 0, ""note"": ""R\u00b2(full)=0.794""}, ""elastic_modulus_penalty"": {""pts"": 0, ""max"": 0, ""note"": ""E=352.2 bar ok""}, ""bp1_accuracy_penalty"": {""pts"": -5, ""max"": 0, ""note"": ""GAM slope drops 55% in early plateau \u2014 bp1 suspect | plateau spans 21% of remaining stress \u2014 ok""}, ""changepoint_curvature_penalty"": {""pts"": 0, ""max"": 0, ""note"": ""d2_norm=1.11, linear_stretch=27%""}, ""slope_ratio_penalty"": {""pts"": 0, ""max"": 0, ""note"": ""plateau/elastic slope ratio=0.18 \u2014 good separation""}, ""_score_final"": {""pts"": 88, ""max"": 100, ""note"": ""no catastrophic applied""}}",53.23415253278964,0.0443467877201712,25,15,17.0,0.0,15,True,30,1200
"2026-08-20
15:43:03",17-0add-20deg-30s-N2-1200s | rep 3,sample 23,124.47435756061414,309.44932024259003,29.918331207472143,72.42124335920433,821.4972361524258,0.08747680366163135,0.0,0.355797281225939,0.4981668216459926,0.588442638980361,,True,88,"{""elastic_r2"": {""pts"": 28, ""max"": 30, ""note"": ""NRMSE-score=0.934 (RMSE=2.00, range=30.03)""}, ""plateau_r2_start"": {""pts"": 14, ""max"": 15, ""note"": ""R\u00b2(first 40%)=0.923""}, ""densification_r2"": {""pts"": 13, ""max"": 15, ""note"": ""R\u00b2=0.859""}, ""yield_accuracy"": {""pts"": 25, ""max"": 25, ""note"": ""elastic tail undershoots data by 1.9% of elastic range""}, ""junction_continuity"": {""pts"": 13, ""max"": 15, ""note"": ""gap=1.5%""}, ""plateau_r2_full_penalty"": {""pts"": 0, ""max"": 0, ""note"": ""R\u00b2(full)=0.839""}, ""elastic_modulus_penalty"": {""pts"": 0, ""max"": 0, ""note"": ""E=309.4 bar ok""}, ""bp1_accuracy_penalty"": {""pts"": -5, ""max"": 0, ""note"": ""GAM slope drops 60% in early plateau \u2014 bp1 suspect | plateau spans 24% of remaining stress \u2014 ok""}, ""changepoint_curvature_penalty"": {""pts"": 0, ""max"": 0, ""note"": ""d2_norm=1.20, linear_stretch=13%""}, ""slope_ratio_penalty"": {""pts"": 0, ""max"": 0, ""note"": ""plateau/elastic slope ratio=0.23 \u2014 good separation""}, ""_score_final"": {""pts"": 88, ""max"": 100, ""note"": ""no catastrophic applied""}}",54.162878514123385,0.034414436424637984,25,20,17.0,0.0,15,True,30,1200
"2026-08-20
15:43:03",17-0add-20deg-30s-N2-1200s | rep 1,sample 21,134.31001459419622,237.67217085200224,24.47434716613543,82.10451030517267,842.4634727254225,0.07334228608663862,0.0,0.3805274146633921,0.5082755308318907,0.595281908107813,,True,83,"{""elastic_r2"": {""pts"": 28, ""max"": 30, ""note"": ""NRMSE-score=0.946 (RMSE=1.28, range=23.78)""}, ""plateau_r2_start"": {""pts"": 14, ""max"": 15, ""note"": ""R\u00b2(first 40%)=0.925""}, ""densification_r2"": {""pts"": 13, ""max"": 15, ""note"": ""R\u00b2=0.880""}, ""yield_accuracy"": {""pts"": 25, ""max"": 25, ""note"": ""elastic tail undershoots data by 1.2% of elastic range""}, ""junction_continuity"": {""pts"": 8, ""max"": 15, ""note"": ""gap=6.8%""}, ""plateau_r2_full_penalty"": {""pts"": 0, ""max"": 0, ""note"": ""R\u00b2(full)=0.880""}, ""elastic_modulus_penalty"": {""pts"": 0, ""max"": 0, ""note"": ""E=237.7 bar ok""}, ""bp1_accuracy_penalty"": {""pts"": -5, ""max"": 0, ""note"": ""GAM slope drops 56% in early plateau \u2014 bp1 suspect | plateau spans 26% of remaining stress \u2014 ok""}, ""changepoint_curvature_penalty"": {""pts"": 0, ""max"": 0, ""note"": ""d2_norm=1.87, linear_stretch=20%""}, ""slope_ratio_penalty"": {""pts"": 0, ""max"": 0, ""note"": ""plateau/elastic slope ratio=0.35 \u2014 good separation""}, ""_score_final"": {""pts"": 83, ""max"": 100, ""note"": ""no catastrophic applied""}}",55.90091004581277,0.034414436424637984,25,20,17.0,0.0,15,True,30,1200
"2026-08-20
15:43:03",17-0add-20deg-30s-N2-1200s | rep 2,sample 22,131.9462016721309,244.3898424923857,31.34189542784261,69.60788084328374,843.308760775665,0.08697363077980302,0.0,0.35479350503956886,0.48201302128232437,0.5655839609036313,,True,91,"{""elastic_r2"": {""pts"": 28, ""max"": 30, ""note"": ""NRMSE-score=0.948 (RMSE=1.58, range=30.41)""}, ""plateau_r2_start"": {""pts"": 14, ""max"": 15, ""note"": ""R\u00b2(first 40%)=0.934""}, ""densification_r2"": {""pts"": 14, ""max"": 15, ""note"": ""R\u00b2=0.937""}, ""yield_accuracy"": {""pts"": 25, ""max"": 25, ""note"": ""elastic tail overshoots data by 0.3% of elastic range""}, ""junction_continuity"": {""pts"": 15, ""max"": 15, ""note"": ""gap=0.0%""}, ""plateau_r2_full_penalty"": {""pts"": 0, ""max"": 0, ""note"": ""R\u00b2(full)=0.801""}, ""elastic_modulus_penalty"": {""pts"": 0, ""max"": 0, ""note"": ""E=244.4 bar ok""}, ""bp1_accuracy_penalty"": {""pts"": -5, ""max"": 0, ""note"": ""GAM slope drops 53% in early plateau \u2014 bp1 suspect | plateau spans 20% of remaining stress \u2014 ok""}, ""changepoint_curvature_penalty"": {""pts"": 0, ""max"": 0, ""note"": ""d2_norm=2.97, linear_stretch=10%""}, ""slope_ratio_penalty"": {""pts"": 0, ""max"": 0, ""note"": ""plateau/elastic slope ratio=0.28 \u2014 good separation""}, ""_score_final"": {""pts"": 91, ""max"": 100, ""note"": ""no catastrophic applied""}}",55.34181502306898,0.034414436424637984,25,20,17.0,0.0,15,True,30,1200
"2026-08-20
15:43:03",17-0add-20deg-30s-N2-1200s | rep 4,sample 24,122.2856870343953,307.2345605766131,31.923572487020696,64.12558107536088,771.2344021547335,0.09611414844413768,0.0,0.35665286784953143,0.49973792419286067,0.5920294084513338,,True,91,"{""elastic_r2"": {""pts"": 28, ""max"": 30, ""note"": ""NRMSE-score=0.938 (RMSE=1.86, range=30.25)""}, ""plateau_r2_start"": {""pts"": 14, ""max"": 15, ""note"": ""R\u00b2(first 40%)=0.926""}, ""densification_r2"": {""pts"": 14, ""max"": 15, ""note"": ""R\u00b2=0.901""}, ""yield_accuracy"": {""pts"": 25, ""max"": 25, ""note"": ""elastic tail undershoots data by 0.9% of elastic range""}, ""junction_continuity"": {""pts"": 15, ""max"": 15, ""note"": ""gap=0.2%""}, ""plateau_r2_full_penalty"": {""pts"": 0, ""max"": 0, ""note"": ""R\u00b2(full)=0.776""}, ""elastic_modulus_penalty"": {""pts"": 0, ""max"": 0, ""note"": ""E=307.2 bar ok""}, ""bp1_accuracy_penalty"": {""pts"": -5, ""max"": 0, ""note"": ""GAM slope drops 49% in early plateau \u2014 bp1 suspect | plateau spans 20% of remaining stress \u2014 ok""}, ""changepoint_curvature_penalty"": {""pts"": 0, ""max"": 0, ""note"": ""d2_norm=1.62, linear_stretch=23%""}, ""slope_ratio_penalty"": {""pts"": 0, ""max"": 0, ""note"": ""plateau/elastic slope ratio=0.21 \u2014 good separation""}, ""_score_final"": {""pts"": 91, ""max"": 100, ""note"": ""no catastrophic applied""}}",53.98528071247694,0.034414436424637984,25,20,17.0,0.0,15,True,30,1200
