Repository: Risho11/NIPS-pipeline

# Auto-Membranes

Automated membrane fabrication and characterization system for NIPS (Non-solvent
Induced Phase Separation) membranes — polymer membranes made by casting a
polysulfone solution and immersing it in a bath to trigger phase separation.

An Opentrons robot fabricates each batch, a compression tester measures its
mechanical properties, and an LLM active-learning loop suggests the next set of
fabrication parameters to try. See [`docs/PIPELINE_OVERVIEW.md`](docs/PIPELINE_OVERVIEW.md)
for the stage-by-stage mechanics of the curve-processing pipeline (reconciled with
the current file layout as of 2026-08-13).

File: data/results/begins_2026-08-22-exploration-mode/reps.csv (part 2 of 2)
date,name,Trial,Thickness,Elastic Modulus,Yield Strength,Slope Plateau,Slope Densification,Creep Strain,Toe Region,Strain at 50 bar,Strain at 80 bar,Strain at 150 bar,Strain at 500 bar,Good Fit,Good Fit Score,Good Fit Breakdown,Average Standard Deviation,CV,mixing_temp,bath_temp,polymer_wt,additive_wt,pullcast_speed,nitrogen,coupon_to_bath_wait_time,nips_bath_wait_time,cosolvent_type,nips_bath_solvent,nips_bath_solvent_wt_percent,Changepoint
00:21:17",14p5-0add-5deg-cosolv-none-bathSolv-none-0wt-90s-NoN2-1450s | rep 1,sample 6,138.13630321401348,81.76662406361912,9.611095658990171,51.14412111635031,939.5766553033276,0.050256934958397,0.0,0.5098402026011839,0.5770652857870322,0.6483224910052174,,True,83.0,"{""elastic_r2"": {""pts"": 29, ""max"": 30, ""note"": ""NRMSE-score=0.950 (RMSE=0.45, range=9.01)""}, ""plateau_r2_start"": {""pts"": 14, ""max"": 15, ""note"": ""R\u00b2(first 40%)=0.956""}, ""densification_r2"": {""pts"": 13, ""max"": 15, ""note"": ""R\u00b2=0.866""}, ""yield_accuracy"": {""pts"": 25, ""max"": 25, ""note"": ""elastic tail undershoots data by 1.5% of elastic range""}, ""junction_continuity"": {""pts"": 8, ""max"": 15, ""note"": ""gap=6.6%""}, ""plateau_r2_full_penalty"": {""pts"": 0, ""max"": 0, ""note"": ""R\u00b2(full)=0.593""}, ""elastic_modulus_penalty"": {""pts"": 0, ""max"": 0, ""note"": ""E=81.8 bar ok""}, ""bp1_accuracy_penalty"": {""pts"": 0, ""max"": 0, ""note"": ""plateau spans 16% of remaining stress \u2014 ok | GAM slope stable in early plateau (drop=-12%) \u2014 ok""}, ""changepoint_curvature_penalty"": {""pts"": 0, ""max"": 0, ""note"": ""d2_norm=1.31, linear_stretch=23%""}, ""slope_ratio_penalty"": {""pts"": -6, ""max"": 0, ""note"": ""plateau/elastic slope ratio=0.63 \u2014 nearly parallel (-6 pts)""}, ""_score_final"": {""pts"": 83, ""max"": 100, ""note"": ""no catastrophic applied""}}",61.879066545943445,0.033102656357122,65,5,14.5,0.0,8,False,90,1450,none,none,0.0,
"2026-08-27
11:47:09",16p5-0add-10deg-cosolv-none-bathSolv-none-0wt-225s-NoN2-1750s | rep 3,sample 7,120.15577456049762,380.5840925001778,28.50119877477843,51.41903805663016,741.1258150766326,0.097101411369423,0.0,0.394228359027269,0.5039926018431458,0.6001230169941008,,True,86.0,"{""elastic_r2"": {""pts"": 26, ""max"": 30, ""note"": ""NRMSE-score=0.878 (RMSE=3.43, range=28.13)""}, ""plateau_r2_start"": {""pts"": 13, ""max"": 15, ""note"": ""R\u00b2(first 40%)=0.853""}, ""densification_r2"": {""pts"": 13, ""max"": 15, ""note"": ""R\u00b2=0.898""}, ""yield_accuracy"": {""pts"": 25, ""max"": 25, ""note"": ""elastic tail undershoots data by 5.1% of elastic range""}, ""junction_continuity"": {""pts"": 14, ""max"": 15, ""note"": ""gap=1.0%""}, ""plateau_r2_full_penalty"": {""pts"": 0, ""max"": 0, ""note"": ""R\u00b2(full)=0.759""}, ""elastic_modulus_penalty"": {""pts"": 0, ""max"": 0, ""note"": ""E=380.6 bar ok""}, ""bp1_accuracy_penalty"": {""pts"": -5, ""max"": 0, ""note"": ""plateau spans 17% of remaining stress \u2014 ok | GAM slope drops 59% in early plateau \u2014 bp1 suspect""}, ""changepoint_curvature_penalty"": {""pts"": 0, ""max"": 0, ""note"": ""d2_norm=1.44, linear_stretch=17%""}, ""slope_ratio_penalty"": {""pts"": 0, ""max"": 0, ""note"": ""plateau/elastic slope ratio=0.14 \u2014 good separation""}, ""_score_final"": {""pts"": 86, ""max"": 100, ""note"": ""no catastrophic applied""}}",54.67736323050876,0.042107778900056,40,10,16.5,0.0,16,False,225,1750,none,none,0.0,
"2026-08-27
11:47:09",16p5-0add-10deg-cosolv-none-bathSolv-none-0wt-225s-NoN2-1750s | rep 1,sample 5,128.62013075267595,179.56811713833667,26.63243922849336,60.44969343547897,940.3428208046204,0.0940757521946971,0.0,0.4291659502019308,0.5227487781854416,0.6104690190657873,,True,92.0,"{""elastic_r2"": {""pts"": 28, ""max"": 30, ""note"": ""NRMSE-score=0.942 (RMSE=1.59, range=27.69)""}, ""plateau_r2_start"": {""pts"": 13, ""max"": 15, ""note"": ""R\u00b2(first 40%)=0.862""}, ""densification_r2"": {""pts"": 12, ""max"": 15, ""note"": ""R\u00b2=0.808""}, ""yield_accuracy"": {""pts"": 25, ""max"": 25, ""note"": ""elastic tail undershoots data by 2.6% of elastic range""}, ""junction_continuity"": {""pts"": 14, ""max"": 15, ""note"": ""gap=1.4%""}, ""plateau_r2_full_penalty"": {""pts"": 0, ""max"": 0, ""note"": ""R\u00b2(full)=0.685""}, ""elastic_modulus_penalty"": {""pts"": 0, ""max"": 0, ""note"": ""E=179.6 bar ok""}, ""bp1_accuracy_penalty"": {""pts"": 0, ""max"": 0, ""note"": ""plateau spans 18% of remaining stress \u2014 ok | GAM slope stable in early plateau (drop=35%) \u2014 ok""}, ""changepoint_curvature_penalty"": {""pts"": 0, ""max"": 0, ""note"": ""d2_norm=1.96, linear_stretch=17%""}, ""slope_ratio_penalty"": {""pts"": 0, ""max"": 0, ""note"": ""plateau/elastic slope ratio=0.34 \u2014 good separation""}, ""_score_final"": {""pts"": 92, ""max"": 100, ""note"": ""no catastrophic applied""}}",57.687006588665135,0.042107778900056,40,10,16.5,0.0,16,False,225,1750,none,none,0.0,
"2026-08-27
11:47:09",16p5-0add-10deg-cosolv-none-bathSolv-none-0wt-225s-NoN2-1750s | rep 4,sample 8,124.91757443620182,315.7017534891899,26.16355299494528,54.39699539227405,734.7573224837698,0.0934672120319322,0.0,0.4204107977781796,0.5266783331408864,0.6286711396861817,,True,89.0,"{""elastic_r2"": {""pts"": 27, ""max"": 30, ""note"": ""NRMSE-score=0.893 (RMSE=2.78, range=25.88)""}, ""plateau_r2_start"": {""pts"": 14, ""max"": 15, ""note"": ""R\u00b2(first 40%)=0.903""}, ""densification_r2"": {""pts"": 14, ""max"": 15, ""note"": ""R\u00b2=0.914""}, ""yield_accuracy"": {""pts"": 25, ""max"": 25, ""note"": ""elastic tail undershoots data by 4.0% of elastic range""}, ""junction_continuity"": {""pts"": 14, ""max"": 15, ""note"": ""gap=0.9%""}, ""plateau_r2_full_penalty"": {""pts"": 0, ""max"": 0, ""note"": ""R\u00b2(full)=0.779""}, ""elastic_modulus_penalty"": {""pts"": 0, ""max"": 0, ""note"": ""E=315.7 bar ok""}, ""bp1_accuracy_penalty"": {""pts"": -5, ""max"": 0, ""note"": ""plateau spans 18% of remaining stress \u2014 ok | GAM slope drops 60% in early plateau \u2014 bp1 suspect""}, ""changepoint_curvature_penalty"": {""pts"": 0, ""max"": 0, ""note"": ""d2_norm=2.98, linear_stretch=13%""}, ""slope_ratio_penalty"": {""pts"": 0, ""max"": 0, ""note"": ""plateau/elastic slope ratio=0.17 \u2014 good separation""}, ""_score_final"": {""pts"": 89, ""max"": 100, ""note"": ""no catastrophic applied""}}",55.30368469145901,0.042107778900056,40,10,16.5,0.0,16,False,225,1750,none,none,0.0,
"2026-08-27
11:47:09",16p5-0add-10deg-cosolv-none-bathSolv-none-0wt-225s-NoN2-1750s | rep 2,sample 6,124.76598026795592,356.5335424299898,23.585625816430834,59.022587505628586,705.6207474220333,0.1013288460039895,0.0,0.4233484395729688,0.5332263188148363,,,True,88.0,"{""elastic_r2"": {""pts"": 26, ""max"": 30, ""note"": ""NRMSE-score=0.855 (RMSE=3.33, range=22.91)""}, ""plateau_r2_start"": {""pts"": 14, ""max"": 15, ""note"": ""R\u00b2(first 40%)=0.915""}, ""densification_r2"": {""pts"": 14, ""max"": 15, ""note"": ""R\u00b2=0.901""}, ""yield_accuracy"": {""pts"": 25, ""max"": 25, ""note"": ""elastic tail undershoots data by 6.7% of elastic range""}, ""junction_continuity"": {""pts"": 14, ""max"": 15, ""note"": ""gap=0.5%""}, ""plateau_r2_full_penalty"": {""pts"": 0, ""max"": 0, ""note"": ""R\u00b2(full)=0.830""}, ""elastic_modulus_penalty"": {""pts"": 0, ""max"": 0, ""note"": ""E=356.5 bar ok""}, ""bp1_accuracy_penalty"": {""pts"": -5, ""max"": 0, ""note"": ""plateau spans 20% of remaining stress \u2014 ok | GAM slope drops 68% in early plateau \u2014 bp1 suspect""}, ""changepoint_curvature_penalty"": {""pts"": 0, ""max"": 0, ""note"": ""d2_norm=2.37, linear_stretch=17%""}, ""slope_ratio_penalty"": {""pts"": 0, ""max"": 0, ""note"": ""plateau/elastic slope ratio=0.17 \u2014 good separation""}, ""_score_final"": {""pts"": 88, ""max"": 100, ""note"": ""no catastrophic applied""}}",56.047870723389714,0.042107778900056,40,10,16.5,0.0,16,False,225,1750,none,none,0.0,
"2026-08-27
15:13:05",13-0add-20deg-cosolv-none-bathSolv-none-0wt-375s-N2-1550s | rep 2,sample 6,128.09768029478667,151.66193815697662,15.10794562448737,49.906726766635344,1074.2921501133087,0.0379294677522633,0.0,0.638040626418223,0.6943977102527328,0.7531744967725199,,True,92.0,"{""elastic_r2"": {""pts"": 28, ""max"": 30, ""note"": ""NRMSE-score=0.936 (RMSE=0.92, range=14.30)""}, ""plateau_r2_start"": {""pts"": 12, ""max"": 15, ""note"": ""R\u00b2(first 40%)=0.811""}, ""densification_r2"": {""pts"": 14, ""max"": 15, ""note"": ""R\u00b2=0.920""}, ""yield_accuracy"": {""pts"": 25, ""max"": 25, ""note"": ""elastic tail undershoots data by 1.8% of elastic range""}, ""junction_continuity"": {""pts"": 13, ""max"": 15, ""note"": ""gap=1.7%""}, ""plateau_r2_full_penalty"": {""pts"": 0, ""max"": 0, ""note"": ""R\u00b2(full)=0.799""}, ""elastic_modulus_penalty"": {""pts"": 0, ""max"": 0, ""note"": ""E=151.7 bar ok""}, ""bp1_accuracy_penalty"": {""pts"": 0, ""max"": 0, ""note"": ""plateau spans 21% of remaining stress \u2014 ok | GAM slope drops 92% in early plateau, but plateau geometry ok \u2014 no penalty""}, ""changepoint_curvature_penalty"": {""pts"": 0, ""max"": 0, ""note"": ""d2_norm=4.14, linear_stretch=17%""}, ""slope_ratio_penalty"": {""pts"": 0, ""max"": 0, ""note"": ""plateau/elastic slope ratio=0.33 \u2014 good separation""}, ""_score_final"": {""pts"": 92, ""max"": 100, ""note"": ""no catastrophic applied""}}",61.23120072066709,0.0406423882799241,55,20,13.0,0.0,12,True,375,1550,none,none,0.0,
"2026-08-27
15:13:05",13-0add-20deg-cosolv-none-bathSolv-none-0wt-375s-N2-1550s | rep 4,sample 8,129.76216788703522,139.82442556844344,17.721432451884287,33.07050579723873,1051.6192676771427,0.0438463698059752,0.039859250660722,0.6278778344662712,0.6884949420426126,0.7544816205611198,,True,90.0,"{""elastic_r2"": {""pts"": 28, ""max"": 30, ""note"": ""NRMSE-score=0.932 (RMSE=1.20, range=17.68)""}, ""plateau_r2_start"": {""pts"": 14, ""max"": 15, ""note"": ""R\u00b2(first 40%)=0.919""}, ""densification_r2"": {""pts"": 13, ""max"": 15, ""note"": ""R\u00b2=0.882""}, ""yield_accuracy"": {""pts"": 25, ""max"": 25, ""note"": ""elastic tail undershoots data by 4.2% of elastic range""}, ""junction_continuity"": {""pts"": 10, ""max"": 15, ""note"": ""gap=5.4%""}, ""plateau_r2_full_penalty"": {""pts"": 0, ""max"": 0, ""note"": ""R\u00b2(full)=0.652""}, ""elastic_modulus_penalty"": {""pts"": 0, ""max"": 0, ""note"": ""E=139.8 bar ok""}, ""bp1_accuracy_penalty"": {""pts"": 0, ""max"": 0, ""note"": ""plateau spans 13% of remaining stress \u2014 ok | GAM slope drops 77% in early plateau, but plateau geometry ok \u2014 no penalty""}, ""changepoint_curvature_penalty"": {""pts"": 0, ""max"": 0, ""note"": ""d2_norm=2.92, linear_stretch=20%""}, ""slope_ratio_penalty"": {""pts"": 0, ""max"": 0, ""note"": ""plateau/elastic slope ratio=0.24 \u2014 good separation""}, ""_score_final"": {""pts"": 90, ""max"": 100, ""note"": ""no catastrophic applied""}}",61.190989545585765,0.0406423882799241,55,20,13.0,0.0,12,True,375,1550,none,none,0.0,
"2026-08-27
15:13:05",13-0add-20deg-cosolv-none-bathSolv-none-0wt-375s-N2-1550s | rep 3,sample 7,130.2970367725077,151.9893872602084,22.22962276787785,32.84645369452276,949.6765598087478,0.0482333895897881,0.0,0.6200338830301495,0.678700213837238,0.7469140265425738,,True,84.0,"{""elastic_r2"": {""pts"": 29, ""max"": 30, ""note"": ""NRMSE-score=0.951 (RMSE=1.07, range=21.56)""}, ""plateau_r2_start"": {""pts"": 13, ""max"": 15, ""note"": ""R\u00b2(first 40%)=0.859""}, ""densification_r2"": {""pts"": 14, ""max"": 15, ""note"": ""R\u00b2=0.933""}, ""yield_accuracy"": {""pts"": 25, ""max"": 25, ""note"": ""elastic tail undershoots data by 2.1% of elastic range""}, ""junction_continuity"": {""pts"": 8, ""max"": 15, ""note"": ""gap=7.2%""}, ""plateau_r2_full_penalty"": {""pts"": 0, ""max"": 0, ""note"": ""R\u00b2(full)=0.767""}, ""elastic_modulus_penalty"": {""pts"": 0, ""max"": 0, ""note"": ""E=152.0 bar ok""}, ""bp1_accuracy_penalty"": {""pts"": -5, ""max"": 0, ""note"": ""plateau spans 13% of remaining stress \u2014 ok | GAM slope drops 68% in early plateau \u2014 bp1 suspect""}, ""changepoint_curvature_penalty"": {""pts"": 0, ""max"": 0, ""note"": ""d2_norm=3.25, linear_stretch=17%""}, ""slope_ratio_penalty"": {""pts"": 0, ""max"": 0, ""note"": ""plateau/elastic slope ratio=0.22 \u2014 good separation""}, ""_score_final"": {""pts"": 84, ""max"": 100, ""note"": ""no catastrophic applied""}}",59.66901171991443,0.0406423882799241,55,20,13.0,0.0,12,True,375,1550,none,none,0.0,
"2026-08-27
15:13:05",13-0add-20deg-cosolv-none-bathSolv-none-0wt-375s-N2-1550s | rep 1,sample 5,123.10060549754908,340.0332149542915,21.555648604126645,67.72789144234434,1012.9936292839984,0.0479506657748248,0.0,0.6466335385752817,0.7144374442540918,0.775683031745303,,False,68.0,"{""elastic_r2"": {""pts"": 26, ""max"": 30, ""note"": ""NRMSE-score=0.858 (RMSE=2.71, range=19.14)""}, ""plateau_r2_start"": {""pts"": 6, ""max"": 15, ""note"": ""R\u00b2(first 40%)=0.384""}, ""densification_r2"": {""pts"": 14, ""max"": 15, ""note"": ""R\u00b2=0.922""}, ""yield_accuracy"": {""pts"": 25, ""max"": 25, ""note"": ""elastic tail undershoots data by 9.7% of elastic range""}, ""junction_continuity"": {""pts"": 7, ""max"": 15, ""note"": ""gap=7.8%""}, ""plateau_r2_full_penalty"": {""pts"": -10, ""max"": 0, ""note"": ""R\u00b2(full)=0.242""}, ""elastic_modulus_penalty"": {""pts"": 0, ""max"": 0, ""note"": ""E=340.0 bar ok""}, ""bp1_accuracy_penalty"": {""pts"": 0, ""max"": 0, ""note"": ""plateau spans 34% of remaining stress \u2014 ok | GAM slope drops 81% in early plateau, but plateau geometry ok \u2014 no penalty""}, ""changepoint_curvature_penalty"": {""pts"": 0, ""max"": 0, ""note"": ""d2_norm=7.86, linear_stretch=20%""}, ""slope_ratio_penalty"": {""pts"": 0, ""max"": 0, ""note"": ""plateau/elastic slope ratio=0.20 \u2014 good separation""}, ""_score_final"": {""pts"": 68, ""max"": 100, ""note"": ""no catastrophic applied""}}",59.74417556377857,0.0406423882799241,55,20,13.0,0.0,12,True,375,1550,none,none,0.0,
"2026-08-27
16:43:23",17-0add-15deg-cosolv-none-bathSolv-none-0wt-500s-NoN2-1800s | rep 4,sample 16,141.556744167773,271.1909693448416,20.97718448191436,54.92519548620994,674.8392981152934,0.0895554765490953,0.0,0.4556999574449422,0.5530377445577636,0.6620801811388347,,True,89.0,"{""elastic_r2"": {""pts"": 26, ""max"": 30, ""note"": ""NRMSE-score=0.882 (RMSE=2.42, range=20.48)""}, ""plateau_r2_start"": {""pts"": 14, ""max"": 15, ""note"": ""R\u00b2(first 40%)=0.944""}, ""densification_r2"": {""pts"": 14, ""max"": 15, ""note"": ""R\u00b2=0.910""}, ""yield_accuracy"": {""pts"": 25, ""max"": 25, ""note"": ""elastic tail undershoots data by 3.8% of elastic range""}, ""junction_continuity"": {""pts"": 15, ""max"": 15, ""note"": ""gap=0.2%""}, ""plateau_r2_full_penalty"": {""pts"": 0, ""max"": 0, ""note"": ""R\u00b2(full)=0.763""}, ""elastic_modulus_penalty"": {""pts"": 0, ""max"": 0, ""note"": ""E=271.2 bar ok""}, ""bp1_accuracy_penalty"": {""pts"": -5, ""max"": 0, ""note"": ""plateau spans 18% of remaining stress \u2014 ok | GAM slope drops 57% in early plateau \u2014 bp1 suspect""}, ""changepoint_curvature_penalty"": {""pts"": 0, ""max"": 0, ""note"": ""d2_norm=2.00, linear_stretch=20%""}, ""slope_ratio_penalty"": {""pts"": 0, ""max"": 0, ""note"": ""plateau/elastic slope ratio=0.20 \u2014 good separation""}, ""_score_final"": {""pts"": 89, ""max"": 100, ""note"": ""no catastrophic applied""}}",55.67048909225078,0.0177222005581488,25,15,17.0,0.0,1,False,500,1800,none,none,0.0,
"2026-08-27
16:43:23",17-0add-15deg-cosolv-none-bathSolv-none-0wt-500s-NoN2-1800s | rep 3,sample 15,140.78344345230244,219.6844669736585,20.91859407529093,52.90985524514249,759.9726278527045,0.0947698589005631,0.0,0.4705402727122857,0.5626582901860637,0.6609861980536414,,True,88.0,"{""elastic_r2"": {""pts"": 27, ""max"": 30, ""note"": ""NRMSE-score=0.910 (RMSE=1.85, range=20.48)""}, ""plateau_r2_start"": {""pts"": 14, ""max"": 15, ""note"": ""R\u00b2(first 40%)=0.942""}, ""densification_r2"": {""pts"": 13, ""max"": 15, ""note"": ""R\u00b2=0.891""}, ""yield_accuracy"": {""pts"": 25, ""max"": 25, ""note"": ""elastic tail undershoots data by 3.9% of elastic range""}, ""junction_continuity"": {""pts"": 14, ""max"": 15, ""note"": ""gap=0.7%""}, ""plateau_r2_full_penalty"": {""pts"": 0, ""max"": 0, ""note"": ""R\u00b2(full)=0.716""}, ""elastic_modulus_penalty"": {""pts"": 0, ""max"": 0, ""note"": ""E=219.7 bar ok""}, ""bp1_accuracy_penalty"": {""pts"": -5, ""max"": 0, ""note"": ""plateau spans 18% of remaining stress \u2014 ok | GAM slope drops 52% in early plateau \u2014 bp1 suspect""}, ""changepoint_curvature_penalty"": {""pts"": 0, ""max"": 0, ""note"": ""d2_norm=1.21, linear_stretch=33%""}, ""slope_ratio_penalty"": {""pts"": 0, ""max"": 0, ""note"": ""plateau/elastic slope ratio=0.24 \u2014 good separation""}, ""_score_final"": {""pts"": 88, ""max"": 100, ""note"": ""no catastrophic applied""}}",56.031960918925,0.0177222005581488,25,15,17.0,0.0,1,False,500,1800,none,none,0.0,
"2026-08-27
16:43:23",17-0add-15deg-cosolv-none-bathSolv-none-0wt-500s-NoN2-1800s | rep 1,sample 13,139.67955684557626,282.15653205687084,20.69063272167916,52.89789539739115,708.3299195342664,0.0854019810370736,0.0,0.4672703120922007,0.5593323061401212,0.6629173670269844,,True,89.0,"{""elastic_r2"": {""pts"": 27, ""max"": 30, ""note"": ""NRMSE-score=0.886 (RMSE=2.33, range=20.37)""}, ""plateau_r2_start"": {""pts"": 14, ""max"": 15, ""note"": ""R\u00b2(first 40%)=0.925""}, ""densification_r2"": {""pts"": 14, ""max"": 15, ""note"": ""R\u00b2=0.921""}, ""yield_accuracy"": {""pts"": 25, ""max"": 25, ""note"": ""elastic tail undershoots data by 5.6% of elastic range""}, ""junction_continuity"": {""pts"": 14, ""max"": 15, ""note"": ""gap=1.0%""}, ""plateau_r2_full_penalty"": {""pts"": 0, ""max"": 0, ""note"": ""R\u00b2(full)=0.770""}, ""elastic_modulus_penalty"": {""pts"": 0, ""max"": 0, ""note"": ""E=282.2 bar ok""}, ""bp1_accuracy_penalty"": {""pts"": -5, ""max"": 0, ""note"": ""plateau spans 18% of remaining stress \u2014 ok | GAM slope drops 62% in early plateau \u2014 bp1 suspect""}, ""changepoint_curvature_penalty"": {""pts"": 0, ""max"": 0, ""note"": ""d2_norm=1.44, linear_stretch=20%""}, ""slope_ratio_penalty"": {""pts"": 0, ""max"": 0, ""note"": ""plateau/elastic slope ratio=0.19 \u2014 good separation""}, ""_score_final"": {""pts"": 89, ""max"": 100, ""note"": ""no catastrophic applied""}}",55.96793502699341,0.0177222005581488,25,15,17.0,0.0,1,False,500,1800,none,none,0.0,
"2026-08-27
16:43:23",17-0add-15deg-cosolv-none-bathSolv-none-0wt-500s-NoN2-1800s | rep 2,sample 14,141.539740915002,254.7313276118535,22.071710446475784,50.02673442516623,746.7254577304469,0.0846825938186892,0.0,0.4679900745572461,0.5653115951127996,0.6609266561463704,,True,90.0,"{""elastic_r2"": {""pts"": 27, ""max"": 30, ""note"": ""NRMSE-score=0.904 (RMSE=2.08, range=21.73)""}, ""plateau_r2_start"": {""pts"": 14, ""max"": 15, ""note"": ""R\u00b2(first 40%)=0.959""}, ""densification_r2"": {""pts"": 14, ""max"": 15, ""note"": ""R\u00b2=0.905""}, ""yield_accuracy"": {""pts"": 25, ""max"": 25, ""note"": ""elastic tail undershoots data by 5.0% of elastic range""}, ""junction_continuity"": {""pts"": 15, ""max"": 15, ""note"": ""gap=0.3%""}, ""plateau_r2_full_penalty"": {""pts"": 0, ""max"": 0, ""note"": ""R\u00b2(full)=0.718""}, ""elastic_modulus_penalty"": {""pts"": 0, ""max"": 0, ""note"": ""E=254.7 bar ok""}, ""bp1_accuracy_penalty"": {""pts"": -5, ""max"": 0, ""note"": ""plateau spans 17% of remaining stress \u2014 ok | GAM slope drops 51% in early plateau \u2014 bp1 suspect""}, ""changepoint_curvature_penalty"": {""pts"": 0, ""max"": 0, ""note"": ""d2_norm=1.84, linear_stretch=27%""}, ""slope_ratio_penalty"": {""pts"": 0, ""max"": 0, ""note"": ""plateau/elastic slope ratio=0.20 \u2014 good separation""}, ""_score_final"": {""pts"": 90, ""max"": 100, ""note"": ""no catastrophic applied""}}",56.11833840406559,0.0177222005581488,25,15,17.0,0.0,1,False,500,1800,none,none,0.0,
"2026-08-27
18:42:55",16p5-0add-5deg-cosolv-none-bathSolv-none-0wt-60s-NoN2-1200s | rep 3,sample 23,126.00019032414812,99.76036966030462,14.661373965043836,69.62331525124071,652.562773821338,0.088582365799806,0.0,0.5043051279460921,0.5895218137877005,,,True,79.0,"{""elastic_r2"": {""pts"": 27, ""max"": 30, ""note"": ""NRMSE-score=0.911 (RMSE=1.32, range=14.81)""}, ""plateau_r2_start"": {""pts"": 13, ""max"": 15, ""note"": ""R\u00b2(first 40%)=0.876""}, ""densification_r2"": {""pts"": 13, ""max"": 15, ""note"": ""R\u00b2=0.869""}, ""yield_accuracy"": {""pts"": 25, ""max"": 25, ""note"": ""elastic tail undershoots data by 5.9% of elastic range""}, ""junction_continuity"": {""pts"": 10, ""max"": 15, ""note"": ""gap=4.6%""}, ""plateau_r2_full_penalty"": {""pts"": 0, ""max"": 0, ""note"": ""R\u00b2(full)=0.813""}, ""elastic_modulus_penalty"": {""pts"": 0, ""max"": 0, ""note"": ""E=99.8 bar ok""}, ""bp1_accuracy_penalty"": {""pts"": 0, ""max"": 0, ""note"": ""plateau spans 20% of remaining stress \u2014 ok | GAM slope stable in early plateau (drop=-17%) \u2014 ok""}, ""changepoint_curvature_penalty"": {""pts"": 0, ""max"": 0, ""note"": ""d2_norm=3.46, linear_stretch=23%""}, ""slope_ratio_penalty"": {""pts"": -9, ""max"": 0, ""note"": ""plateau/elastic slope ratio=0.70 \u2014 nearly parallel (-9 pts)""}, ""_score_final"": {""pts"": 79, ""max"": 100, ""note"": ""no catastrophic applied""}}",59.69417073159321,0.0312518498254623,70,5,16.5,0.0,3,False,60,1200,none,none,0.0,
"2026-08-27
18:42:55",16p5-0add-5deg-cosolv-none-bathSolv-none-0wt-60s-NoN2-1200s | rep 1,sample 21,129.46109882795378,97.89373236674918,14.022861051610455,70.836977245349,707.3049584399622,0.0939218559472125,0.0,0.4941789207499909,0.5808388118139776,0.6829832310104335,,True,76.0,"{""elastic_r2"": {""pts"": 27, ""max"": 30, ""note"": ""NRMSE-score=0.905 (RMSE=1.34, range=14.15)""}, ""plateau_r2_start"": {""pts"": 13, ""max"": 15, ""note"": ""R\u00b2(first 40%)=0.881""}, ""densification_r2"": {""pts"": 13, ""max"": 15, ""note"": ""R\u00b2=0.881""}, ""yield_accuracy"": {""pts"": 25, ""max"": 25, ""note"": ""elastic tail undershoots data by 5.4% of elastic range""}, ""junction_continuity"": {""pts"": 8, ""max"": 15, ""note"": ""gap=7.2%""}, ""plateau_r2_full_penalty"": {""pts"": 0, ""max"": 0, ""note"": ""R\u00b2(full)=0.785""}, ""elastic_modulus_penalty"": {""pts"": 0, ""max"": 0, ""note"": ""E=97.9 bar ok""}, ""bp1_accuracy_penalty"": {""pts"": 0, ""max"": 0, ""note"": ""plateau spans 20% of remaining stress \u2014 ok | GAM slope stable in early plateau (drop=-47%) \u2014 ok""}, ""changepoint_curvature_penalty"": {""pts"": 0, ""max"": 0, ""note"": ""d2_norm=2.60, linear_stretch=20%""}, ""slope_ratio_penalty"": {""pts"": -10, ""max"": 0, ""note"": ""plateau/elastic slope ratio=0.72 \u2014 nearly parallel (-10 pts)""}, ""_score_final"": {""pts"": 76, ""max"": 100, ""note"": ""no catastrophic applied""}}",60.40393913160801,0.0312518498254623,70,5,16.5,0.0,3,False,60,1200,none,none,0.0,
"2026-08-27
18:42:55",16p5-0add-5deg-cosolv-none-bathSolv-none-0wt-60s-NoN2-1200s | rep 2,sample 22,125.17313226236762,129.7684566985756,13.526736509268687,61.22403365916626,638.9156965748845,0.0858347139342953,0.0351215657580979,0.4940060997972529,0.588478080384595,,,True,90.0,"{""elastic_r2"": {""pts"": 26, ""max"": 30, ""note"": ""NRMSE-score=0.868 (RMSE=1.72, range=13.06)""}, ""plateau_r2_start"": {""pts"": 13, ""max"": 15, ""note"": ""R\u00b2(first 40%)=0.892""}, ""densification_r2"": {""pts"": 13, ""max"": 15, ""note"": ""R\u00b2=0.858""}, ""yield_accuracy"": {""pts"": 25, ""max"": 25, ""note"": ""elastic tail undershoots data by 7.7% of elastic range""}, ""junction_continuity"": {""pts"": 13, ""max"": 15, ""note"": ""gap=2.3%""}, ""plateau_r2_full_penalty"": {""pts"": 0, ""max"": 0, ""note"": ""R\u00b2(full)=0.704""}, ""elastic_modulus_penalty"": {""pts"": 0, ""max"": 0, ""note"": ""E=129.8 bar ok""}, ""bp1_accuracy_penalty"": {""pts"": 0, ""max"": 0, ""note"": ""plateau spans 18% of remaining stress \u2014 ok | GAM slope stable in early plateau (drop=2%) \u2014 ok""}, ""changepoint_curvature_penalty"": {""pts"": 0, ""max"": 0, ""note"": ""d2_norm=0.93, linear_stretch=27%""}, ""slope_ratio_penalty"": {""pts"": 0, ""max"": 0, ""note"": ""plateau/elastic slope ratio=0.47 \u2014 good separation""}, ""_score_final"": {""pts"": 90, ""max"": 100, ""note"": ""no catastrophic applied""}}",59.49187851706101,0.0312518498254623,70,5,16.5,0.0,3,False,60,1200,none,none,0.0,
"2026-08-27
18:42:55",16p5-0add-5deg-cosolv-none-bathSolv-none-0wt-60s-NoN2-1200s | rep 4,sample 24,123.12570715632528,132.4024241692015,15.409474845785097,60.38927422369185,691.6767522539114,0.0861717805625272,0.0,0.4735974629774508,0.5666285975560403,,,True,90.0,"{""elastic_r2"": {""pts"": 27, ""max"": 30, ""note"": ""NRMSE-score=0.899 (RMSE=1.62, range=16.00)""}, ""plateau_r2_start"": {""pts"": 13, ""max"": 15, ""note"": ""R\u00b2(first 40%)=0.899""}, ""densification_r2"": {""pts"": 12, ""max"": 15, ""note"": ""R\u00b2=0.804""}, ""yield_accuracy"": {""pts"": 25, ""max"": 25, ""note"": ""elastic tail undershoots data by 5.1% of elastic range""}, ""junction_continuity"": {""pts"": 13, ""max"": 15, ""note"": ""gap=2.4%""}, ""plateau_r2_full_penalty"": {""pts"": 0, ""max"": 0, ""note"": ""R\u00b2(full)=0.656""}, ""elastic_modulus_penalty"": {""pts"": 0, ""max"": 0, ""note"": ""E=132.4 bar ok""}, ""bp1_accuracy_penalty"": {""pts"": 0, ""max"": 0, ""note"": ""plateau spans 19% of remaining stress \u2014 ok | GAM slope stable in early plateau (drop=0%) \u2014 ok""}, ""changepoint_curvature_penalty"": {""pts"": 0, ""max"": 0, ""note"": ""d2_norm=1.89, linear_stretch=33%""}, ""slope_ratio_penalty"": {""pts"": 0, ""max"": 0, ""note"": ""plateau/elastic slope ratio=0.46 \u2014 good separation""}, ""_score_final"": {""pts"": 90, ""max"": 100, ""note"": ""no catastrophic applied""}}",58.95418289845031,0.0312518498254623,70,5,16.5,0.0,3,False,60,1200,none,none,0.0,
"2026-08-28
17:07:51",14-0add-8deg-cosolv-none-bathSolv-none-0wt-120s-N2-1250s | rep 3,sample 7,130.45084847432457,118.29135327863584,20.3706226354585,38.9319835061498,738.5512596724262,0.0780290985353213,0.0,0.7167515626983998,0.8275022878164674,,,True,90.0,"{""elastic_r2"": {""pts"": 28, ""max"": 30, ""note"": ""NRMSE-score=0.932 (RMSE=1.46, range=21.43)""}, ""plateau_r2_start"": {""pts"": 13, ""max"": 15, ""note"": ""R\u00b2(first 40%)=0.840""}, ""densification_r2"": {""pts"": 13, ""max"": 15, ""note"": ""R\u00b2=0.844""}, ""yield_accuracy"": {""pts"": 25, ""max"": 25, ""note"": ""elastic tail undershoots data by 3.2% of elastic range""}, ""junction_continuity"": {""pts"": 11, ""max"": 15, ""note"": ""gap=4.0%""}, ""plateau_r2_full_penalty"": {""pts"": 0, ""max"": 0, ""note"": ""R\u00b2(full)=0.695""}, ""elastic_modulus_penalty"": {""pts"": 0, ""max"": 0, ""note"": ""E=118.3 bar ok""}, ""bp1_accuracy_penalty"": {""pts"": 0, ""max"": 0, ""note"": ""plateau spans 18% of remaining stress \u2014 ok | GAM slope stable in early plateau (drop=9%) \u2014 ok""}, ""changepoint_curvature_penalty"": {""pts"": 0, ""max"": 0, ""note"": ""d2_norm=2.81, linear_stretch=13%""}, ""slope_ratio_penalty"": {""pts"": 0, ""max"": 0, ""note"": ""plateau/elastic slope ratio=0.33 \u2014 good separation""}, ""_score_final"": {""pts"": 90, ""max"": 100, ""note"": ""no catastrophic applied""}}",59.5690298354148,0.0446379351325427,30,8,14.0,0.0,5,True,120,1250,none,none,0.0,
"2026-08-28
17:07:51",14-0add-8deg-cosolv-none-bathSolv-none-0wt-120s-N2-1250s | rep 1,sample 5,132.71612774537286,86.40764958104332,17.734079502840466,39.3848361310728,800.8593417068624,0.0681438527651986,0.0,0.7470446851340954,0.8098865662563093,0.8854147581608586,,True,91.0,"{""elastic_r2"": {""pts"": 28, ""max"": 30, ""note"": ""NRMSE-score=0.939 (RMSE=1.09, range=17.88)""}, ""plateau_r2_start"": {""pts"": 13, ""max"": 15, ""note"": ""R\u00b2(first 40%)=0.862""}, ""densification_r2"": {""pts"": 13, ""max"": 15, ""note"": ""R\u00b2=0.834""}, ""yield_accuracy"": {""pts"": 25, ""max"": 25, ""note"": ""elastic tail undershoots data by 1.4% of elastic range""}, ""junction_continuity"": {""pts"": 12, ""max"": 15, ""note"": ""gap=2.6%""}, ""plateau_r2_full_penalty"": {""pts"": 0, ""max"": 0, ""note"": ""R\u00b2(full)=0.842""}, ""elastic_modulus_penalty"": {""pts"": 0, ""max"": 0, ""note"": ""E=86.4 bar ok""}, ""bp1_accuracy_penalty"": {""pts"": 0, ""max"": 0, ""note"": ""plateau spans 17% of remaining stress \u2014 ok | GAM slope stable in early plateau (drop=-10%) \u2014 ok""}, ""changepoint_curvature_penalty"": {""pts"": 0, ""max"": 0, ""note"": ""d2_norm=4.67, linear_stretch=13%""}, ""slope_ratio_penalty"": {""pts"": 0, ""max"": 0, ""note"": ""plateau/elastic slope ratio=0.46 \u2014 good separation""}, ""_score_final"": {""pts"": 91, ""max"": 100, ""note"": ""no catastrophic applied""}}",61.63442052552116,0.0446379351325427,30,8,14.0,0.0,5,True,120,1250,none,none,0.0,
"2026-08-28
17:07:51",14-0add-8deg-cosolv-none-bathSolv-none-0wt-120s-N2-1250s | rep 2,sample 6,140.24505777982046,136.55677192099446,19.19427043582451,32.47533480230835,761.8944821595834,0.0744595430146766,0.0,0.7122423929998988,0.788826512268655,0.8712421203468611,,True,93.0,"{""elastic_r2"": {""pts"": 27, ""max"": 30, ""note"": ""NRMSE-score=0.911 (RMSE=1.74, range=19.53)""}, ""plateau_r2_start"": {""pts"": 13, ""max"": 15, ""note"": ""R\u00b2(first 40%)=0.884""}, ""densification_r2"": {""pts"": 13, ""max"": 15, ""note"": ""R\u00b2=0.849""}, ""yield_accuracy"": {""pts"": 25, ""max"": 25, ""note"": ""elastic tail overshoots data by 0.5% of elastic range""}, ""junction_continuity"": {""pts"": 15, ""max"": 15, ""note"": ""gap=0.2%""}, ""plateau_r2_full_penalty"": {""pts"": 0, ""max"": 0, ""note"": ""R\u00b2(full)=0.664""}, ""elastic_modulus_penalty"": {""pts"": 0, ""max"": 0, ""note"": ""E=136.6 bar ok""}, ""bp1_accuracy_penalty"": {""pts"": 0, ""max"": 0, ""note"": ""plateau spans 15% of remaining stress \u2014 ok | GAM slope stable in early plateau (drop=-36%) \u2014 ok""}, ""changepoint_curvature_penalty"": {""pts"": 0, ""max"": 0, ""note"": ""d2_norm=3.74, linear_stretch=13%""}, ""slope_ratio_penalty"": {""pts"": 0, ""max"": 0, ""note"": ""plateau/elastic slope ratio=0.24 \u2014 good separation""}, ""_score_final"": {""pts"": 93, ""max"": 100, ""note"": ""no catastrophic applied""}}",59.427471809641965,0.0446379351325427,30,8,14.0,0.0,5,True,120,1250,none,none,0.0,
"2026-08-28
17:07:51",14-0add-8deg-cosolv-none-bathSolv-none-0wt-120s-N2-1250s | rep 4,sample 8,128.75417061782036,73.1490577978249,19.323560166322565,34.821613551167935,763.8369495546864,0.0781974868406267,0.0268064486345351,0.6994272326742711,0.7807413877056846,0.8770853748513062,,True,84.0,"{""elastic_r2"": {""pts"": 28, ""max"": 30, ""note"": ""NRMSE-score=0.950 (RMSE=0.96, range=19.17)""}, ""plateau_r2_start"": {""pts"": 13, ""max"": 15, ""note"": ""R\u00b2(first 40%)=0.872""}, ""densification_r2"": {""pts"": 13, ""max"": 15, ""note"": ""R\u00b2=0.862""}, ""yield_accuracy"": {""pts"": 25, ""max"": 25, ""note"": ""elastic tail undershoots data by 0.8% of elastic range""}, ""junction_continuity"": {""pts"": 15, ""max"": 15, ""note"": ""gap=0.3%""}, ""plateau_r2_full_penalty"": {""pts"": -10, ""max"": 0, ""note"": ""R\u00b2(full)=0.396""}, ""elastic_modulus_penalty"": {""pts"": 0, ""max"": 0, ""note"": ""E=73.1 bar ok""}, ""bp1_accuracy_penalty"": {""pts"": 0, ""max"": 0, ""note"": ""plateau spans 12% of remaining stress \u2014 ok | GAM slope stable in early plateau (drop=-88%) \u2014 ok""}, ""changepoint_curvature_penalty"": {""pts"": 0, ""max"": 0, ""note"": ""d2_norm=1.66, linear_stretch=13%""}, ""slope_ratio_penalty"": {""pts"": 0, ""max"": 0, ""note"": ""plateau/elastic slope ratio=0.48 \u2014 good separation""}, ""_score_final"": {""pts"": 84, ""max"": 100, ""note"": ""no catastrophic applied""}}",61.49652187661081,0.0446379351325427,30,8,14.0,0.0,5,True,120,1250,none,none,0.0,
"2026-08-28
19:14:27",15-0add-12deg-cosolv-none-bathSolv-none-0wt-270s-N2-1300s | rep 3,sample 15,137.0813687710098,214.20202759285434,26.528428801677165,123.9362021678044,675.8584579387184,0.06991026134983991,0.0,0.3206120789470196,0.5495159615755423,0.7252329643854678,,False,65.0,"{""elastic_r2"": {""pts"": 28, ""max"": 30, ""note"": ""NRMSE-score=0.936 (RMSE=1.69, range=26.49)""}, ""plateau_r2_start"": {""pts"": 15, ""max"": 15, ""note"": ""R\u00b2(first 40%)=0.976""}, ""densification_r2"": {""pts"": 13, ""max"": 15, ""note"": ""R\u00b2=0.867""}, ""yield_accuracy"": {""pts"": 25, ""max"": 25, ""note"": ""elastic tail undershoots data by 2.0% of elastic range""}, ""junction_continuity"": {""pts"": 14, ""max"": 15, ""note"": ""gap=0.9%""}, ""plateau_r2_full_penalty"": {""pts"": 0, ""max"": 0, ""note"": ""R\u00b2(full)=0.982""}, ""elastic_modulus_penalty"": {""pts"": 0, ""max"": 0, ""note"": ""E=214.2 bar ok""}, ""bp1_accuracy_penalty"": {""pts"": -30, ""max"": 0, ""note"": ""plateau spans 53% of remaining stress \u2014 elastic peak likely wrong | GAM slope stable in early plateau (drop=38%) \u2014 ok""}, ""changepoint_curvature_penalty"": {""pts"": 0, ""max"": 0, ""note"": ""d2_norm=7.85, linear_stretch=10%""}, ""slope_ratio_penalty"": {""pts"": 0, ""max"": 0, ""note"": ""plateau/elastic slope ratio=0.58 \u2014 good separation""}, ""_score_final"": {""pts"": 65, ""max"": 100, ""note"": ""no catastrophic applied""}}",53.14469390918332,0.08933729356562999,57,12,15.0,0.0,11,True,270,1300,none,none,0.0,
"2026-08-28
19:14:27",15-0add-12deg-cosolv-none-bathSolv-none-0wt-270s-N2-1300s | rep 1,sample 13,137.4223956397759,185.5072362077998,24.38521479313132,108.81651808623988,593.7996159106692,0.0774153131732811,0.0,0.4141807271642669,0.6449698854194137,0.8587741580536276,,False,59.0,"{""elastic_r2"": {""pts"": 28, ""max"": 30, ""note"": ""NRMSE-score=0.934 (RMSE=1.65, range=25.17)""}, ""plateau_r2_start"": {""pts"": 14, ""max"": 15, ""note"": ""R\u00b2(first 40%)=0.966""}, ""densification_r2"": {""pts"": 13, ""max"": 15, ""note"": ""R\u00b2=0.875""}, ""yield_accuracy"": {""pts"": 25, ""max"": 25, ""note"": ""elastic tail undershoots data by 0.7% of elastic range""}, ""junction_continuity"": {""pts"": 14, ""max"": 15, ""note"": ""gap=0.7%""}, ""plateau_r2_full_penalty"": {""pts"": 0, ""max"": 0, ""note"": ""R\u00b2(full)=0.959""}, ""elastic_modulus_penalty"": {""pts"": 0, ""max"": 0, ""note"": ""E=185.5 bar ok""}, ""bp1_accuracy_penalty"": {""pts"": -35, ""max"": 0, ""note"": ""plateau spans 57% of remaining stress \u2014 elastic peak likely wrong | GAM slope drops 67% in early plateau \u2014 bp1 suspect""}, ""changepoint_curvature_penalty"": {""pts"": 0, ""max"": 0, ""note"": ""d2_norm=9.08, linear_stretch=17%""}, ""slope_ratio_penalty"": {""pts"": 0, ""max"": 0, ""note"": ""plateau/elastic slope ratio=0.59 \u2014 good separation""}, ""_score_final"": {""pts"": 59, ""max"": 100, ""note"": ""no catastrophic applied""}}",53.840090580724166,0.08933729356562999,57,12,15.0,0.0,11,True,270,1300,none,none,0.0,
"2026-08-28
19:14:27",15-0add-12deg-cosolv-none-bathSolv-none-0wt-270s-N2-1300s | rep 2,sample 14,137.03996302555984,203.27690673027305,29.79879842131173,81.00664599177546,569.3273729155818,0.07521571111766101,0.0,0.41717849582278566,0.6324317468896006,0.8505147195250699,,True,92.0,"{""elastic_r2"": {""pts"": 28, ""max"": 30, ""note"": ""NRMSE-score=0.937 (RMSE=1.81, range=28.60)""}, ""plateau_r2_start"": {""pts"": 13, ""max"": 15, ""note"": ""R\u00b2(first 40%)=0.879""}, ""densification_r2"": {""pts"": 13, ""max"": 15, ""note"": ""R\u00b2=0.856""}, ""yield_accuracy"": {""pts"": 25, ""max"": 25, ""note"": ""elastic tail overshoots data by 0.0% of elastic range""}, ""junction_continuity"": {""pts"": 13, ""max"": 15, ""note"": ""gap=2.3%""}, ""plateau_r2_full_penalty"": {""pts"": 0, ""max"": 0, ""note"": ""R\u00b2(full)=0.899""}, ""elastic_modulus_penalty"": {""pts"": 0, ""max"": 0, ""note"": ""E=203.3 bar ok""}, ""bp1_accuracy_penalty"": {""pts"": 0, ""max"": 0, ""note"": ""plateau spans 41% of remaining stress \u2014 ok | GAM slope stable in early plateau (drop=23%) \u2014 ok""}, ""changepoint_curvature_penalty"": {""pts"": 0, ""max"": 0, ""note"": ""d2_norm=4.60, linear_stretch=7%""}, ""slope_ratio_penalty"": {""pts"": 0, ""max"": 0, ""note"": ""plateau/elastic slope ratio=0.40 \u2014 good separation""}, ""_score_final"": {""pts"": 92, ""max"": 100, ""note"": ""no catastrophic applied""}}",53.87701142296644,0.08933729356562999,57,12,15.0,0.0,11,True,270,1300,none,none,0.0,
"2026-08-28
19:14:27",15-0add-12deg-cosolv-none-bathSolv-none-0wt-270s-N2-1300s | rep 4,sample 16,138.28676513310674,185.33839432900098,30.298808287914873,102.82704664805873,435.94307235447,0.07387732044506978,0.0359295489878833,0.43650118832665796,0.597794583779899,0.7861767653624028,,True,93.0,"{""elastic_r2"": {""pts"": 28, ""max"": 30, ""note"": ""NRMSE-score=0.945 (RMSE=1.53, range=27.91)""}, ""plateau_r2_start"": {""pts"": 13, ""max"": 15, ""note"": ""R\u00b2(first 40%)=0.840""}, ""densification_r2"": {""pts"": 14, ""max"": 15, ""note"": ""R\u00b2=0.914""}, ""yield_accuracy"": {""pts"": 25, ""max"": 25, ""note"": ""elastic tail undershoots data by 0.2% of elastic range""}, ""junction_continuity"": {""pts"": 13, ""max"": 15, ""note"": ""gap=2.1%""}, ""plateau_r2_full_penalty"": {""pts"": 0, ""max"": 0, ""note"": ""R\u00b2(full)=0.919""}, ""elastic_modulus_penalty"": {""pts"": 0, ""max"": 0, ""note"": ""E=185.3 bar ok""}, ""bp1_accuracy_penalty"": {""pts"": 0, ""max"": 0, ""note"": ""plateau spans 38% of remaining stress \u2014 ok | GAM slope drops 81% in early plateau, but plateau geometry ok \u2014 no penalty""}, ""changepoint_curvature_penalty"": {""pts"": 0, ""max"": 0, ""note"": ""d2_norm=1.59, linear_stretch=43%""}, ""slope_ratio_penalty"": {""pts"": 0, ""max"": 0, ""note"": ""plateau/elastic slope ratio=0.55 \u2014 good separation""}, ""_score_final"": {""pts"": 93, ""max"": 100, ""note"": ""no catastrophic applied""}}",54.81119182738319,0.08933729356562999,57,12,15.0,0.0,11,True,270,1300,none,none,0.0,
