Repository: Risho11/NIPS-pipeline

# Auto-Membranes

Automated membrane fabrication and characterization system for NIPS (Non-solvent
Induced Phase Separation) membranes — polymer membranes made by casting a
polysulfone solution and immersing it in a bath to trigger phase separation.

An Opentrons robot fabricates each batch, a compression tester measures its
mechanical properties, and an LLM active-learning loop suggests the next set of
fabrication parameters to try. See [`docs/PIPELINE_OVERVIEW.md`](docs/PIPELINE_OVERVIEW.md)
for the stage-by-stage mechanics of the curve-processing pipeline (reconciled with
the current file layout as of 2026-08-13).

## Repo layout

```
src/pipeline/     main pipeline: run_loop.py (entry point), curve_segmentation.py,
                   master_processing.py, activeLearning_29.py, llm_context.py,
                   system_prompt.py, membrane_imaging.py, membrane_quality_llm.py,
                   polymer_additive_bounds.py, polymer_additive_mixing_calculator.py,
                   url_29.py, cameras.py
src/server/        HTTP server that runs on the Opentrons PC (was minipc/) — manually
                   copied out to the lab machine, not deployed automatically from here
tests/             CI-run tests + local (no-hardware) dev scripts — see below
data/
  raw/             one subfolder per condition: 6 specimen CSVs, 2 photos, params.json
  results/         begins_<date>/{reps,agg,llm}.csv per campaign (CONTINUE_CAMPAIGN in run_loop.py)
  llm_results/     per-condition next-params JSON written by run_loop.py
  plots/           segmentation plots (real runs + pseudo-runs/ for test/dev, gitignored)
  archive/         retired data kept for history — compression-test-data-legacy/, results-legacy/,
                   old_csv/, Image Processing/ (pre-reorg; only EVALUATE/generate_quality_log.py
                   still reads these, as a fallback behind the live data/raw/ and data/results/)
prompts/            quality_checker_prompt.txt (LLM-refined prompt cache, tracked in git)
notebooks/          exploratory/dev notebooks
docs/               PIPELINE_OVERVIEW.md
installation/       driver/labware installer files (was "Installation Files/")
EVALUATE/           generate_fit_log.py — builds fit_evaluation_log.html quality report
2026-06-11/         robot-arm protocol scripts (untouched, own thing)
logs/               run_loop.py session logs (gitignored)
```

## Running it

```
uv sync --locked
uv run --locked --no-sync python src/pipeline/run_loop.py          # full active-learning loop — needs real hardware
uv run --locked --no-sync python tests/run_tests.py                # CI test suite, mocked LLM, fake-data fixtures
uv run --locked --no-sync python tests/test_csv.py                 # unit tests for save_to_csv edge cases
uv run --locked --no-sync python tests/test_guardrails.py          # degenerate-input robustness tests
uv run --locked --no-sync python tests/test_processing.py          # run the real pipeline on one real condition (Mac, no hardware)
uv run --locked --no-sync python tests/test_master.py              # run the full branch dispatcher on one condition (Mac, no hardware)
```

`run_loop.py` has hardcoded Windows paths (`CSV_RAW_PATH`, `IMAGES_PATH`) and a
hardcoded robot IP (`SERVER_IP`) near the top — it's meant to run on the lab PC next
to the compression tester, not from an arbitrary machine. Same story for `src/server/`
(the Opentrons-PC HTTP server): it's manually copied to that machine, this repo's copy
is the source of truth but isn't auto-deployed.

## CI

`.github/workflows/ci.yml` gates on: syntax check (compiles every `.py` file),
`validate_structure.py` (checks every `<<< IMPORT >>>` / `<<< FOLDER NAME >>>`-marked
reference in the code actually resolves on disk — run this after any future file
move), `validate_params.py` / `validate_fake_data.py` (data integrity), and the real
test suite (`tests/run_tests.py`, `tests/test_csv.py`, `tests/test_guardrails.py`),
gated to only run when relevant files change.

Known pre-existing gap: `validate_params.py`'s required-keys schema still expects
`weight_percent`, but current `params.json` files use `polymer_wt`/`additive_wt` —
this predates the reorg and needs a real decision about which schema is current,
not a path fix.

Set `POLYMER_TYPE` and `SOLVENT_TYPE` in `src/pipeline/run_loop.py` before a
campaign, or call `run_loop.set_material_types(polymer_type="polysulfone",
solvent_type="PolarClean")` before starting the loop. Use the actual materials;
the source settings are operator choices, not confirmation of installed materials. These manual identities are saved with each condition
and supplied to LLM-AL for both new and resumed recommendations. `SOLVENT_TYPE`
is the base casting solvent, separate from the cosolvent and NIPS bath solvent.
The model cannot change these settings. Older records without identities remain
unknown rather than inheriting the current campaign's materials.

File: data/results/begins_2026-09-10-exploration-mode/reps.csv (part 1 of 4)
date,name,Trial,Thickness,Elastic Modulus,Yield Strength,Slope Plateau,Slope Densification,Creep Strain,Toe Region,Strain at 50 bar,Strain at 80 bar,Strain at 150 bar,Strain at 500 bar,Good Fit,Good Fit Score,Good Fit Breakdown,Average Standard Deviation,CV,mixing_temp,bath_temp,polymer_wt,additive_wt,pullcast_speed,nitrogen,coupon_to_bath_wait_time,nips_bath_wait_time,polymer_type,solvent_type,cosolvent_type,nips_bath_solvent,nips_bath_solvent_wt_percent,Changepoint
"2026-09-10
18:59:48",17-0add-5deg-cosolv-none-bathSolv-none-0wt-30s-N2-1200s_run2 | rep 1,sample 78,134.8362407797987,640.3482736994199,40.63824791788045,203.1206009865213,589.357380891581,0.1385445991861891,0.0,0.0909864476522928,0.2431669588866868,,,True,85.0,"{""elastic_r2"": {""pts"": 27, ""max"": 30, ""note"": ""NRMSE-score=0.892 (RMSE=4.82, range=44.56)""}, ""plateau_r2_start"": {""pts"": 13, ""max"": 15, ""note"": ""R\u00b2(first 40%)=0.891""}, ""densification_r2"": {""pts"": 13, ""max"": 15, ""note"": ""R\u00b2=0.883""}, ""yield_accuracy"": {""pts"": 25, ""max"": 25, ""note"": ""elastic tail undershoots data by 3.6% of elastic range""}, ""junction_continuity"": {""pts"": 12, ""max"": 15, ""note"": ""gap=2.6%""}, ""plateau_r2_full_penalty"": {""pts"": 0, ""max"": 0, ""note"": ""R\u00b2(full)=0.964""}, ""elastic_modulus_penalty"": {""pts"": 0, ""max"": 0, ""note"": ""E=640.3 bar ok""}, ""bp1_accuracy_penalty"": {""pts"": -5, ""max"": 0, ""note"": ""plateau spans 46% of remaining stress \u2014 ok | GAM slope drops 53% in early plateau \u2014 bp1 suspect""}, ""changepoint_curvature_penalty"": {""pts"": 0, ""max"": 0, ""note"": ""d2_norm=1.00, linear_stretch=43%""}, ""slope_ratio_penalty"": {""pts"": 0, ""max"": 0, ""note"": ""plateau/elastic slope ratio=0.32 \u2014 good separation""}, ""_score_final"": {""pts"": 85, ""max"": 100, ""note"": ""no catastrophic applied""}}",46.87022246149923,0.1097479377820694,25,5,17.0,0.0,10,True,30,1200,Primospire,NMP,none,none,0.0,
"2026-09-10
18:59:48",17-0add-5deg-cosolv-none-bathSolv-none-0wt-30s-N2-1200s_run2 | rep 2,sample 79,143.07052978475028,576.9973740358402,46.50810708527271,246.8218288035647,525.7801087539726,0.1298252067769263,0.0185040729874506,0.0975148389247789,0.2379070553098111,,,False,58.0,"{""elastic_r2"": {""pts"": 27, ""max"": 30, ""note"": ""NRMSE-score=0.897 (RMSE=4.79, range=46.64)""}, ""plateau_r2_start"": {""pts"": 13, ""max"": 15, ""note"": ""R\u00b2(first 40%)=0.858""}, ""densification_r2"": {""pts"": 14, ""max"": 15, ""note"": ""R\u00b2=0.914""}, ""yield_accuracy"": {""pts"": 25, ""max"": 25, ""note"": ""elastic tail undershoots data by 1.7% of elastic range""}, ""junction_continuity"": {""pts"": 14, ""max"": 15, ""note"": ""gap=0.7%""}, ""plateau_r2_full_penalty"": {""pts"": 0, ""max"": 0, ""note"": ""R\u00b2(full)=0.948""}, ""elastic_modulus_penalty"": {""pts"": 0, ""max"": 0, ""note"": ""E=577.0 bar ok""}, ""bp1_accuracy_penalty"": {""pts"": -35, ""max"": 0, ""note"": ""plateau spans 54% of remaining stress \u2014 elastic peak likely wrong | GAM slope drops 55% in early plateau \u2014 bp1 suspect""}, ""changepoint_curvature_penalty"": {""pts"": 0, ""max"": 0, ""note"": ""d2_norm=4.55, linear_stretch=13%""}, ""slope_ratio_penalty"": {""pts"": 0, ""max"": 0, ""note"": ""plateau/elastic slope ratio=0.43 \u2014 good separation""}, ""_score_final"": {""pts"": 58, ""max"": 100, ""note"": ""no catastrophic applied""}}",46.75425230682597,0.1097479377820694,25,5,17.0,0.0,10,True,30,1200,Primospire,NMP,none,none,0.0,
"2026-09-10
18:59:48",17-0add-5deg-cosolv-none-bathSolv-none-0wt-30s-N2-1200s_run2 | rep 3,sample 80,136.326001263125,394.9338912094506,30.773568179682684,196.82188586837896,631.1478893368985,0.1345011764434882,0.0,0.1773141307676254,0.2970747191420494,0.4449699278229907,,True,89.0,"{""elastic_r2"": {""pts"": 27, ""max"": 30, ""note"": ""NRMSE-score=0.912 (RMSE=2.96, range=33.63)""}, ""plateau_r2_start"": {""pts"": 13, ""max"": 15, ""note"": ""R\u00b2(first 40%)=0.887""}, ""densification_r2"": {""pts"": 13, ""max"": 15, ""note"": ""R\u00b2=0.899""}, ""yield_accuracy"": {""pts"": 25, ""max"": 25, ""note"": ""elastic tail undershoots data by 6.5% of elastic range""}, ""junction_continuity"": {""pts"": 11, ""max"": 15, ""note"": ""gap=4.1%""}, ""plateau_r2_full_penalty"": {""pts"": 0, ""max"": 0, ""note"": ""R\u00b2(full)=0.956""}, ""elastic_modulus_penalty"": {""pts"": 0, ""max"": 0, ""note"": ""E=394.9 bar ok""}, ""bp1_accuracy_penalty"": {""pts"": 0, ""max"": 0, ""note"": ""plateau spans 42% of remaining stress \u2014 ok | GAM slope stable in early plateau (drop=10%) \u2014 ok""}, ""changepoint_curvature_penalty"": {""pts"": 0, ""max"": 0, ""note"": ""d2_norm=1.79, linear_stretch=40%""}, ""slope_ratio_penalty"": {""pts"": 0, ""max"": 0, ""note"": ""plateau/elastic slope ratio=0.50 \u2014 good separation""}, ""_score_final"": {""pts"": 89, ""max"": 100, ""note"": ""no catastrophic applied""}}",50.07087173325386,0.1097479377820694,25,5,17.0,0.0,10,True,30,1200,Primospire,NMP,none,none,0.0,
"2026-09-10
18:59:48",17-0add-5deg-cosolv-none-bathSolv-none-0wt-30s-N2-1200s_run2 | rep 4,sample 81,140.35627810368894,606.3919936837791,35.18395203021714,181.5947107912887,610.0351015511604,0.128690133218986,0.0,0.1222928473796857,0.2635401751945804,,,True,83.0,"{""elastic_r2"": {""pts"": 27, ""max"": 30, ""note"": ""NRMSE-score=0.912 (RMSE=3.30, range=37.39)""}, ""plateau_r2_start"": {""pts"": 14, ""max"": 15, ""note"": ""R\u00b2(first 40%)=0.903""}, ""densification_r2"": {""pts"": 13, ""max"": 15, ""note"": ""R\u00b2=0.871""}, ""yield_accuracy"": {""pts"": 25, ""max"": 25, ""note"": ""elastic tail undershoots data by 3.2% of elastic range""}, ""junction_continuity"": {""pts"": 9, ""max"": 15, ""note"": ""gap=5.7%""}, ""plateau_r2_full_penalty"": {""pts"": 0, ""max"": 0, ""note"": ""R\u00b2(full)=0.939""}, ""elastic_modulus_penalty"": {""pts"": 0, ""max"": 0, ""note"": ""E=606.4 bar ok""}, ""bp1_accuracy_penalty"": {""pts"": -5, ""max"": 0, ""note"": ""plateau spans 41% of remaining stress \u2014 ok | GAM slope drops 57% in early plateau \u2014 bp1 suspect""}, ""changepoint_curvature_penalty"": {""pts"": 0, ""max"": 0, ""note"": ""d2_norm=1.21, linear_stretch=37%""}, ""slope_ratio_penalty"": {""pts"": 0, ""max"": 0, ""note"": ""plateau/elastic slope ratio=0.30 \u2014 good separation""}, ""_score_final"": {""pts"": 83, ""max"": 100, ""note"": ""no catastrophic applied""}}",48.67146861033642,0.1097479377820694,25,5,17.0,0.0,10,True,30,1200,Primospire,NMP,none,none,0.0,
"2026-09-10
22:00:43",21-0add-25deg-cosolv-none-bathSolv-none-0wt-300s-NoN2-1800s | rep 1,sample 86,-1.338795294439237,,,,,,,,,,,False,,,50.69820396339528,,25,25,21.0,0.0,18,False,300,1800,Primospire,NMP,none,none,0.0,
"2026-09-10
22:00:43",21-0add-25deg-cosolv-none-bathSolv-none-0wt-300s-NoN2-1800s | rep 2,sample 87,147.64690603803336,44.373503199778725,3.1836772274962977,89.68979999467189,681.4349153759337,0.1000465159272903,0.0445033094205398,0.4009507714047222,0.504128406579261,0.6208137226837451,,False,38.0,"{""elastic_r2"": {""pts"": 26, ""max"": 30, ""note"": ""NRMSE-score=0.873 (RMSE=0.24, range=1.89)""}, ""plateau_r2_start"": {""pts"": 15, ""max"": 15, ""note"": ""R\u00b2(first 40%)=0.971""}, ""densification_r2"": {""pts"": 11, ""max"": 15, ""note"": ""R\u00b2=0.756""}, ""yield_accuracy"": {""pts"": 25, ""max"": 25, ""note"": ""elastic tail undershoots data by 8.5% of elastic range""}, ""junction_continuity"": {""pts"": 0, ""max"": 15, ""note"": ""gap=22.9%""}, ""plateau_r2_full_penalty"": {""pts"": 0, ""max"": 0, ""note"": ""R\u00b2(full)=0.638""}, ""elastic_modulus_penalty"": {""pts"": 0, ""max"": 0, ""note"": ""E=44.4 bar ok""}, ""bp1_accuracy_penalty"": {""pts"": 0, ""max"": 0, ""note"": ""plateau spans 25% of remaining stress \u2014 ok | GAM slope stable in early plateau (drop=-130%) \u2014 ok""}, ""changepoint_curvature_penalty"": {""pts"": -1, ""max"": 0, ""note"": ""d2_norm=0.71, linear_stretch=20%""}, ""catastrophic_slope_vs_modulus"": {""pts"": 0, ""max"": 0, ""note"": ""slope ratio=2.02 \u2014 plateau slope \u226595% of elastic""}, ""_score_final"": {""pts"": 38, ""max"": 100, ""note"": ""after catastrophic halving""}}",60.42879760049192,,25,25,21.0,0.0,18,False,300,1800,Primospire,NMP,none,none,0.0,
"2026-09-10
22:00:43",21-0add-25deg-cosolv-none-bathSolv-none-0wt-300s-NoN2-1800s | rep 3,sample 88,-3.256848246670889,,,,,,,,,,,False,,,51.20593241476601,,25,25,21.0,0.0,18,False,300,1800,Primospire,NMP,none,none,0.0,
"2026-09-10
22:00:43",21-0add-25deg-cosolv-none-bathSolv-none-0wt-300s-NoN2-1800s | rep 4,sample 89,2.20281735053575,,,,,,,,,,,False,,,48.38273610990635,,25,25,21.0,0.0,18,False,300,1800,Primospire,NMP,none,none,0.0,
"2026-09-11
00:10:33",19-0add-5deg-cosolv-none-bathSolv-none-0wt-0s-N2-1500s | rep 2,sample 95,131.29694299841103,856.8684334888404,38.92390559990992,175.91006852169133,469.1102508103557,0.125581724145115,0.0133796861933545,0.1010808292305703,0.2851189012721405,0.4837233462548255,,False,54.0,"{""elastic_r2"": {""pts"": 26, ""max"": 30, ""note"": ""NRMSE-score=0.881 (RMSE=3.77, range=31.72)""}, ""plateau_r2_start"": {""pts"": 14, ""max"": 15, ""note"": ""R\u00b2(first 40%)=0.922""}, ""densification_r2"": {""pts"": 14, ""max"": 15, ""note"": ""R\u00b2=0.953""}, ""yield_accuracy"": {""pts"": 25, ""max"": 25, ""note"": ""elastic tail undershoots data by 7.8% of elastic range""}, ""junction_continuity"": {""pts"": 10, ""max"": 15, ""note"": ""gap=4.6%""}, ""plateau_r2_full_penalty"": {""pts"": 0, ""max"": 0, ""note"": ""R\u00b2(full)=0.986""}, ""elastic_modulus_penalty"": {""pts"": 0, ""max"": 0, ""note"": ""E=856.9 bar ok""}, ""bp1_accuracy_penalty"": {""pts"": -35, ""max"": 0, ""note"": ""plateau spans 51% of remaining stress \u2014 elastic peak likely wrong | GAM slope drops 58% in early plateau \u2014 bp1 suspect""}, ""changepoint_curvature_penalty"": {""pts"": 0, ""max"": 0, ""note"": ""d2_norm=2.23, linear_stretch=47%""}, ""slope_ratio_penalty"": {""pts"": 0, ""max"": 0, ""note"": ""plateau/elastic slope ratio=0.21 \u2014 good separation""}, ""_score_final"": {""pts"": 54, ""max"": 100, ""note"": ""no catastrophic applied""}}",48.16246585035093,0.1202119664401684,60,5,19.0,0.0,3,True,0,1500,Primospire,NMP,none,none,0.0,
"2026-09-11
00:10:33",19-0add-5deg-cosolv-none-bathSolv-none-0wt-0s-N2-1500s | rep 1,sample 94,128.76698058611743,1020.723822333672,39.67520811903326,191.4960651444676,440.1583116730545,0.135787127562551,0.0,0.0818246217834749,0.2433942995460448,0.438899875073553,,False,57.0,"{""elastic_r2"": {""pts"": 26, ""max"": 30, ""note"": ""NRMSE-score=0.857 (RMSE=5.42, range=37.91)""}, ""plateau_r2_start"": {""pts"": 14, ""max"": 15, ""note"": ""R\u00b2(first 40%)=0.939""}, ""densification_r2"": {""pts"": 15, ""max"": 15, ""note"": ""R\u00b2=0.969""}, ""yield_accuracy"": {""pts"": 24, ""max"": 25, ""note"": ""elastic tail undershoots data by 10.2% of elastic range""}, ""junction_continuity"": {""pts"": 15, ""max"": 15, ""note"": ""gap=0.0%""}, ""plateau_r2_full_penalty"": {""pts"": 0, ""max"": 0, ""note"": ""R\u00b2(full)=0.988""}, ""elastic_modulus_penalty"": {""pts"": 0, ""max"": 0, ""note"": ""E=1020.7 bar ok""}, ""bp1_accuracy_penalty"": {""pts"": -35, ""max"": 0, ""note"": ""plateau spans 53% of remaining stress \u2014 elastic peak likely wrong | GAM slope drops 66% in early plateau \u2014 bp1 suspect""}, ""changepoint_curvature_penalty"": {""pts"": -2, ""max"": 0, ""note"": ""d2_norm=0.00, linear_stretch=20%""}, ""slope_ratio_penalty"": {""pts"": 0, ""max"": 0, ""note"": ""plateau/elastic slope ratio=0.19 \u2014 good separation""}, ""_score_final"": {""pts"": 57, ""max"": 100, ""note"": ""no catastrophic applied""}}",48.502326397343786,0.1202119664401684,60,5,19.0,0.0,3,True,0,1500,Primospire,NMP,none,none,0.0,
"2026-09-11
00:10:33",19-0add-5deg-cosolv-none-bathSolv-none-0wt-0s-N2-1500s | rep 4,sample 97,131.83860110048553,582.1081361993887,53.91130790222768,299.76131886016475,390.1845900392991,0.1379529705961631,0.0,0.0978264390000825,0.2018462496339369,,,False,31.0,"{""elastic_r2"": {""pts"": 29, ""max"": 30, ""note"": ""NRMSE-score=0.953 (RMSE=2.65, range=56.20)""}, ""plateau_r2_start"": {""pts"": 0, ""max"": 15, ""note"": ""insufficient data""}, ""densification_r2"": {""pts"": 0, ""max"": 15, ""note"": ""insufficient data""}, ""yield_accuracy"": {""pts"": 25, ""max"": 25, ""note"": ""elastic tail undershoots data by 2.9% of elastic range""}, ""junction_continuity"": {""pts"": 12, ""max"": 15, ""note"": ""gap=3.2%""}, ""elastic_modulus_penalty"": {""pts"": 0, ""max"": 0, ""note"": ""E=582.1 bar ok""}, ""bp1_accuracy_penalty"": {""pts"": -35, ""max"": 0, ""note"": ""plateau spans 116% of remaining stress \u2014 elastic peak likely wrong | GAM slope drops 42% in early plateau \u2014 bp1 suspect""}, ""slope_ratio_penalty"": {""pts"": 0, ""max"": 0, ""note"": ""plateau/elastic slope ratio=0.51 \u2014 good separation""}, ""_score_final"": {""pts"": 31, ""max"": 100, ""note"": ""no catastrophic applied""}}",47.81079553141217,0.1202119664401684,60,5,19.0,0.0,3,True,0,1500,Primospire,NMP,none,none,0.0,
"2026-09-11
00:10:33",19-0add-5deg-cosolv-none-bathSolv-none-0wt-0s-N2-1500s | rep 3,sample 96,129.61206395137611,610.4073723182895,58.63183240896802,215.12054537091305,444.79303338632536,0.1396997684003765,0.0,0.0842918320162233,0.197291315842614,0.43162357777591,,False,59.0,"{""elastic_r2"": {""pts"": 29, ""max"": 30, ""note"": ""NRMSE-score=0.954 (RMSE=2.61, range=56.40)""}, ""plateau_r2_start"": {""pts"": 14, ""max"": 15, ""note"": ""R\u00b2(first 40%)=0.952""}, ""densification_r2"": {""pts"": 15, ""max"": 15, ""note"": ""R\u00b2=0.972""}, ""yield_accuracy"": {""pts"": 25, ""max"": 25, ""note"": ""elastic tail undershoots data by 1.2% of elastic range""}, ""junction_continuity"": {""pts"": 15, ""max"": 15, ""note"": ""gap=0.4%""}, ""plateau_r2_full_penalty"": {""pts"": 0, ""max"": 0, ""note"": ""R\u00b2(full)=0.988""}, ""elastic_modulus_penalty"": {""pts"": 0, ""max"": 0, ""note"": ""E=610.4 bar ok""}, ""bp1_accuracy_penalty"": {""pts"": -35, ""max"": 0, ""note"": ""plateau spans 56% of remaining stress \u2014 elastic peak likely wrong | GAM slope drops 42% in early plateau \u2014 bp1 suspect""}, ""changepoint_curvature_penalty"": {""pts"": -4, ""max"": 0, ""note"": ""d2_norm=0.00, linear_stretch=37%""}, ""slope_ratio_penalty"": {""pts"": 0, ""max"": 0, ""note"": ""plateau/elastic slope ratio=0.35 \u2014 good separation""}, ""_score_final"": {""pts"": 59, ""max"": 100, ""note"": ""no catastrophic applied""}}",47.79938304448645,0.1202119664401684,60,5,19.0,0.0,3,True,0,1500,Primospire,NMP,none,none,0.0,
"2026-09-11
02:33:46",18-0add-15deg-cosolv-none-bathSolv-none-0wt-600s-NoN2-1350s | rep 2,sample 103,143.18443741770676,394.1213262802541,29.502352784580125,,,0.1110687813112126,0.0,0.1883313401704899,0.3625847321018036,,,False,0.0,,49.32140239538876,0.0756641018086627,80,15,18.0,0.0,15,False,600,1350,Primospire,NMP,none,none,0.0,
"2026-09-11
02:33:46",18-0add-15deg-cosolv-none-bathSolv-none-0wt-600s-NoN2-1350s | rep 3,sample 104,138.88607977811424,429.3967333286358,37.90274575028947,145.66613922177538,505.61007356819687,0.0828044073408684,0.0314534125214223,0.1861386456500104,0.3813311725075005,,,True,92.0,"{""elastic_r2"": {""pts"": 28, ""max"": 30, ""note"": ""NRMSE-score=0.927 (RMSE=2.65, range=36.38)""}, ""plateau_r2_start"": {""pts"": 14, ""max"": 15, ""note"": ""R\u00b2(first 40%)=0.954""}, ""densification_r2"": {""pts"": 14, ""max"": 15, ""note"": ""R\u00b2=0.959""}, ""yield_accuracy"": {""pts"": 25, ""max"": 25, ""note"": ""elastic tail undershoots data by 2.8% of elastic range""}, ""junction_continuity"": {""pts"": 14, ""max"": 15, ""note"": ""gap=0.8%""}, ""plateau_r2_full_penalty"": {""pts"": 0, ""max"": 0, ""note"": ""R\u00b2(full)=0.974""}, ""elastic_modulus_penalty"": {""pts"": 0, ""max"": 0, ""note"": ""E=429.4 bar ok""}, ""bp1_accuracy_penalty"": {""pts"": 0, ""max"": 0, ""note"": ""plateau spans 43% of remaining stress \u2014 ok | GAM slope stable in early plateau (drop=36%) \u2014 ok""}, ""changepoint_curvature_penalty"": {""pts"": -3, ""max"": 0, ""note"": ""d2_norm=0.00, linear_stretch=27%""}, ""slope_ratio_penalty"": {""pts"": 0, ""max"": 0, ""note"": ""plateau/elastic slope ratio=0.34 \u2014 good separation""}, ""_score_final"": {""pts"": 92, ""max"": 100, ""note"": ""no catastrophic applied""}}",50.44517318826222,0.0756641018086627,80,15,18.0,0.0,15,False,600,1350,Primospire,NMP,none,none,0.0,
"2026-09-11
02:33:46",18-0add-15deg-cosolv-none-bathSolv-none-0wt-600s-NoN2-1350s | rep 1,sample 102,140.3583205323855,408.3418124325058,34.02547758444596,137.5023960366015,522.5733718893754,0.1065156237535185,0.0,0.2048053761386341,0.3744565148984388,0.5371216793445645,,True,98.0,"{""elastic_r2"": {""pts"": 29, ""max"": 30, ""note"": ""NRMSE-score=0.958 (RMSE=1.37, range=32.75)""}, ""plateau_r2_start"": {""pts"": 15, ""max"": 15, ""note"": ""R\u00b2(first 40%)=0.970""}, ""densification_r2"": {""pts"": 14, ""max"": 15, ""note"": ""R\u00b2=0.934""}, ""yield_accuracy"": {""pts"": 25, ""max"": 25, ""note"": ""elastic tail overshoots data by 0.1% of elastic range""}, ""junction_continuity"": {""pts"": 15, ""max"": 15, ""note"": ""gap=0.1%""}, ""plateau_r2_full_penalty"": {""pts"": 0, ""max"": 0, ""note"": ""R\u00b2(full)=0.948""}, ""elastic_modulus_penalty"": {""pts"": 0, ""max"": 0, ""note"": ""E=408.3 bar ok""}, ""bp1_accuracy_penalty"": {""pts"": 0, ""max"": 0, ""note"": ""plateau spans 38% of remaining stress \u2014 ok | GAM slope stable in early plateau (drop=39%) \u2014 ok""}, ""changepoint_curvature_penalty"": {""pts"": 0, ""max"": 0, ""note"": ""d2_norm=2.66, linear_stretch=40%""}, ""slope_ratio_penalty"": {""pts"": 0, ""max"": 0, ""note"": ""plateau/elastic slope ratio=0.34 \u2014 good separation""}, ""_score_final"": {""pts"": 98, ""max"": 100, ""note"": ""no catastrophic applied""}}",49.97207801220859,0.0756641018086627,80,15,18.0,0.0,15,False,600,1350,Primospire,NMP,none,none,0.0,
"2026-09-11
02:33:46",18-0add-15deg-cosolv-none-bathSolv-none-0wt-600s-NoN2-1350s | rep 4,sample 105,140.5836219435714,592.7333687103027,41.320012441494825,148.3945892209094,455.8556753433627,0.1151343389493597,0.0222806020579842,0.1335289608304388,0.3142897170651546,0.5010337126054264,,True,95.0,"{""elastic_r2"": {""pts"": 27, ""max"": 30, ""note"": ""NRMSE-score=0.914 (RMSE=3.47, range=40.40)""}, ""plateau_r2_start"": {""pts"": 14, ""max"": 15, ""note"": ""R\u00b2(first 40%)=0.954""}, ""densification_r2"": {""pts"": 14, ""max"": 15, ""note"": ""R\u00b2=0.964""}, ""yield_accuracy"": {""pts"": 25, ""max"": 25, ""note"": ""elastic tail undershoots data by 4.6% of elastic range""}, ""junction_continuity"": {""pts"": 15, ""max"": 15, ""note"": ""gap=0.5%""}, ""plateau_r2_full_penalty"": {""pts"": 0, ""max"": 0, ""note"": ""R\u00b2(full)=0.962""}, ""elastic_modulus_penalty"": {""pts"": 0, ""max"": 0, ""note"": ""E=592.7 bar ok""}, ""bp1_accuracy_penalty"": {""pts"": 0, ""max"": 0, ""note"": ""plateau spans 39% of remaining stress \u2014 ok | GAM slope stable in early plateau (drop=32%) \u2014 ok""}, ""changepoint_curvature_penalty"": {""pts"": 0, ""max"": 0, ""note"": ""d2_norm=1.68, linear_stretch=17%""}, ""slope_ratio_penalty"": {""pts"": 0, ""max"": 0, ""note"": ""plateau/elastic slope ratio=0.25 \u2014 good separation""}, ""_score_final"": {""pts"": 95, ""max"": 100, ""note"": ""no catastrophic applied""}}",48.57880521693912,0.0756641018086627,80,15,18.0,0.0,15,False,600,1350,Primospire,NMP,none,none,0.0,
"2026-09-11
04:44:04",20-0add-5deg-cosolv-none-bathSolv-none-0wt-150s-N2-1650s | rep 1,sample 110,130.25993804559715,786.3269298082301,30.729678458512858,231.62635647861828,430.2584687174582,0.1216001145256866,0.0,0.1024756319012312,0.2611627998794201,,,False,48.0,"{""elastic_r2"": {""pts"": 27, ""max"": 30, ""note"": ""NRMSE-score=0.907 (RMSE=2.68, range=28.72)""}, ""plateau_r2_start"": {""pts"": 14, ""max"": 15, ""note"": ""R\u00b2(first 40%)=0.941""}, ""densification_r2"": {""pts"": 14, ""max"": 15, ""note"": ""R\u00b2=0.962""}, ""yield_accuracy"": {""pts"": 25, ""max"": 25, ""note"": ""elastic tail undershoots data by 4.9% of elastic range""}, ""junction_continuity"": {""pts"": 3, ""max"": 15, ""note"": ""gap=11.6%""}, ""plateau_r2_full_penalty"": {""pts"": 0, ""max"": 0, ""note"": ""R\u00b2(full)=0.970""}, ""elastic_modulus_penalty"": {""pts"": 0, ""max"": 0, ""note"": ""E=786.3 bar ok""}, ""bp1_accuracy_penalty"": {""pts"": -35, ""max"": 0, ""note"": ""plateau spans 64% of remaining stress \u2014 elastic peak likely wrong | GAM slope drops 64% in early plateau \u2014 bp1 suspect""}, ""changepoint_curvature_penalty"": {""pts"": 0, ""max"": 0, ""note"": ""d2_norm=6.33, linear_stretch=17%""}, ""slope_ratio_penalty"": {""pts"": 0, ""max"": 0, ""note"": ""plateau/elastic slope ratio=0.29 \u2014 good separation""}, ""_score_final"": {""pts"": 48, ""max"": 100, ""note"": ""no catastrophic applied""}}",47.461671068567874,0.108963212472705,45,5,20.0,0.0,7,True,150,1650,Primospire,NMP,none,none,0.0,
"2026-09-11
04:44:04",20-0add-5deg-cosolv-none-bathSolv-none-0wt-150s-N2-1650s | rep 4,sample 113,133.29270624617956,725.430690408555,58.86816842985657,343.0753333726719,364.5654804471553,0.1344182908828891,0.0,0.0766043768779831,0.1762952973697089,0.4015640302560581,,False,12.0,"{""elastic_r2"": {""pts"": 28, ""max"": 30, ""note"": ""NRMSE-score=0.942 (RMSE=3.19, range=55.40)""}, ""plateau_r2_start"": {""pts"": 0, ""max"": 15, ""note"": ""insufficient data""}, ""densification_r2"": {""pts"": 0, ""max"": 15, ""note"": ""insufficient data""}, ""yield_accuracy"": {""pts"": 25, ""max"": 25, ""note"": ""elastic tail undershoots data by 0.8% of elastic range""}, ""junction_continuity"": {""pts"": 9, ""max"": 15, ""note"": ""gap=5.6%""}, ""elastic_modulus_penalty"": {""pts"": 0, ""max"": 0, ""note"": ""E=725.4 bar ok""}, ""bp1_accuracy_penalty"": {""pts"": -50, ""max"": 0, ""note"": ""plateau spans 163% of remaining stress \u2014 elastic peak likely wrong | GAM slope drops 142% in early plateau \u2014 bp1 too early""}, ""slope_ratio_penalty"": {""pts"": 0, ""max"": 0, ""note"": ""plateau/elastic slope ratio=0.47 \u2014 good separation""}, ""_score_final"": {""pts"": 12, ""max"": 100, ""note"": ""no catastrophic applied""}}",44.780777309841845,0.108963212472705,45,5,20.0,0.0,7,True,150,1650,Primospire,NMP,none,none,0.0,
"2026-09-11
04:44:04",20-0add-5deg-cosolv-none-bathSolv-none-0wt-150s-N2-1650s | rep 3,sample 112,133.20815523512542,580.0130074474137,59.99506993552684,290.1134702919151,356.66397908991587,0.1298071078845232,0.0199466795528558,0.0977819647915714,0.1977804086939516,0.4284198168017318,,False,49.0,"{""elastic_r2"": {""pts"": 29, ""max"": 30, ""note"": ""NRMSE-score=0.951 (RMSE=2.80, range=57.53)""}, ""plateau_r2_start"": {""pts"": 13, ""max"": 15, ""note"": ""R\u00b2(first 40%)=0.897""}, ""densification_r2"": {""pts"": 0, ""max"": 15, ""note"": ""insufficient data""}, ""yield_accuracy"": {""pts"": 25, ""max"": 25, ""note"": ""elastic tail undershoots data by 0.8% of elastic range""}, ""junction_continuity"": {""pts"": 12, ""max"": 15, ""note"": ""gap=2.6%""}, ""plateau_r2_full_penalty"": {""pts"": 0, ""max"": 0, ""note"": ""R\u00b2(full)=0.944""}, ""elastic_modulus_penalty"": {""pts"": 0, ""max"": 0, ""note"": ""E=580.0 bar ok""}, ""bp1_accuracy_penalty"": {""pts"": -30, ""max"": 0, ""note"": ""plateau spans 101% of remaining stress \u2014 elastic peak likely wrong | GAM slope stable in early plateau (drop=28%) \u2014 ok""}, ""slope_ratio_penalty"": {""pts"": 0, ""max"": 0, ""note"": ""plateau/elastic slope ratio=0.50 \u2014 good separation""}, ""_score_final"": {""pts"": 49, ""max"": 100, ""note"": ""no catastrophic applied""}}",46.4459968904759,0.108963212472705,45,5,20.0,0.0,7,True,150,1650,Primospire,NMP,none,none,0.0,
"2026-09-11
04:44:04",20-0add-5deg-cosolv-none-bathSolv-none-0wt-150s-N2-1650s | rep 2,sample 111,131.93284909011058,845.3140887535124,35.17842715299084,387.54193377845866,392.4806508696645,0.1211639103601832,0.0,0.0880772766579892,0.235481122227784,0.4411956370979967,,False,11.0,"{""elastic_r2"": {""pts"": 27, ""max"": 30, ""note"": ""NRMSE-score=0.908 (RMSE=2.98, range=32.47)""}, ""plateau_r2_start"": {""pts"": 0, ""max"": 15, ""note"": ""insufficient data""}, ""densification_r2"": {""pts"": 0, ""max"": 15, ""note"": ""insufficient data""}, ""yield_accuracy"": {""pts"": 25, ""max"": 25, ""note"": ""elastic tail overshoots data by 0.4% of elastic range""}, ""junction_continuity"": {""pts"": 9, ""max"": 15, ""note"": ""gap=5.9%""}, ""elastic_modulus_penalty"": {""pts"": 0, ""max"": 0, ""note"": ""E=845.3 bar ok""}, ""bp1_accuracy_penalty"": {""pts"": -50, ""max"": 0, ""note"": ""plateau spans 169% of remaining stress \u2014 elastic peak likely wrong | GAM slope drops 175% in early plateau \u2014 bp1 too early""}, ""slope_ratio_penalty"": {""pts"": 0, ""max"": 0, ""note"": ""plateau/elastic slope ratio=0.46 \u2014 good separation""}, ""_score_final"": {""pts"": 11, ""max"": 100, ""note"": ""no catastrophic applied""}}",45.62260636048541,0.108963212472705,45,5,20.0,0.0,7,True,150,1650,Primospire,NMP,none,none,0.0,
"2026-09-11
06:46:12",17-0add-10deg-cosolv-none-bathSolv-none-0wt-90s-NoN2-1400s | rep 3,sample 120,149.38628205117962,402.53402197783305,36.34172272561312,189.1238994723567,663.9679516965867,0.1091851291474832,0.03717390351088,0.179582698807197,0.3058868843223793,0.4273614347814345,,True,93.0,"{""elastic_r2"": {""pts"": 27, ""max"": 30, ""note"": ""NRMSE-score=0.889 (RMSE=4.25, range=38.41)""}, ""plateau_r2_start"": {""pts"": 14, ""max"": 15, ""note"": ""R\u00b2(first 40%)=0.928""}, ""densification_r2"": {""pts"": 15, ""max"": 15, ""note"": ""R\u00b2=0.967""}, ""yield_accuracy"": {""pts"": 25, ""max"": 25, ""note"": ""elastic tail undershoots data by 7.6% of elastic range""}, ""junction_continuity"": {""pts"": 12, ""max"": 15, ""note"": ""gap=2.9%""}, ""plateau_r2_full_penalty"": {""pts"": 0, ""max"": 0, ""note"": ""R\u00b2(full)=0.952""}, ""elastic_modulus_penalty"": {""pts"": 0, ""max"": 0, ""note"": ""E=402.5 bar ok""}, ""bp1_accuracy_penalty"": {""pts"": 0, ""max"": 0, ""note"": ""plateau spans 35% of remaining stress \u2014 ok | GAM slope stable in early plateau (drop=-31%) \u2014 ok""}, ""changepoint_curvature_penalty"": {""pts"": 0, ""max"": 0, ""note"": ""d2_norm=1.24, linear_stretch=27%""}, ""slope_ratio_penalty"": {""pts"": 0, ""max"": 0, ""note"": ""plateau/elastic slope ratio=0.47 \u2014 good separation""}, ""_score_final"": {""pts"": 93, ""max"": 100, ""note"": ""no catastrophic applied""}}",52.46800479424229,0.1335706434596452,35,10,17.0,0.0,20,False,90,1400,Primospire,NMP,none,none,0.0,
"2026-09-11
06:46:12",17-0add-10deg-cosolv-none-bathSolv-none-0wt-90s-NoN2-1400s | rep 2,sample 119,152.7607844157527,538.8547285756543,39.97345494900261,,,0.1047376113296204,0.0130249964544038,0.1081845658883063,0.2356209105831552,0.3663552062096902,,False,0.0,,48.99010625049423,0.1335706434596452,35,10,17.0,0.0,20,False,90,1400,Primospire,NMP,none,none,0.0,
"2026-09-11
06:46:12",17-0add-10deg-cosolv-none-bathSolv-none-0wt-90s-NoN2-1400s | rep 4,sample 121,147.76288779098613,399.99175877534543,34.33789428681084,195.43005305230355,629.9586198234099,0.1057181708484756,0.0467330900683145,0.1840814900960389,0.3070412537792618,0.428469799745051,,True,95.0,"{""elastic_r2"": {""pts"": 27, ""max"": 30, ""note"": ""NRMSE-score=0.901 (RMSE=3.42, range=34.51)""}, ""plateau_r2_start"": {""pts"": 14, ""max"": 15, ""note"": ""R\u00b2(first 40%)=0.958""}, ""densification_r2"": {""pts"": 15, ""max"": 15, ""note"": ""R\u00b2=0.970""}, ""yield_accuracy"": {""pts"": 25, ""max"": 25, ""note"": ""elastic tail undershoots data by 6.0% of elastic range""}, ""junction_continuity"": {""pts"": 15, ""max"": 15, ""note"": ""gap=0.3%""}, ""plateau_r2_full_penalty"": {""pts"": 0, ""max"": 0, ""note"": ""R\u00b2(full)=0.971""}, ""elastic_modulus_penalty"": {""pts"": 0, ""max"": 0, ""note"": ""E=400.0 bar ok""}, ""bp1_accuracy_penalty"": {""pts"": 0, ""max"": 0, ""note"": ""plateau spans 36% of remaining stress \u2014 ok | GAM slope stable in early plateau (drop=-35%) \u2014 ok""}, ""changepoint_curvature_penalty"": {""pts"": -1, ""max"": 0, ""note"": ""d2_norm=0.78, linear_stretch=23%""}, ""slope_ratio_penalty"": {""pts"": 0, ""max"": 0, ""note"": ""plateau/elastic slope ratio=0.49 \u2014 good separation""}, ""_score_final"": {""pts"": 95, ""max"": 100, ""note"": ""no catastrophic applied""}}",52.169390597629935,0.1335706434596452,35,10,17.0,0.0,20,False,90,1400,Primospire,NMP,none,none,0.0,
"2026-09-11
06:46:12",17-0add-10deg-cosolv-none-bathSolv-none-0wt-90s-NoN2-1400s | rep 1,sample 118,150.693821774754,494.34482565783736,37.92987669177039,296.32877987885416,656.794124569577,0.104001604509427,0.0,0.1252131394915441,0.2478652479111592,0.3716506569849148,,False,58.0,"{""elastic_r2"": {""pts"": 29, ""max"": 30, ""note"": ""NRMSE-score=0.953 (RMSE=1.82, range=38.69)""}, ""plateau_r2_start"": {""pts"": 12, ""max"": 15, ""note"": ""R\u00b2(first 40%)=0.823""}, ""densification_r2"": {""pts"": 14, ""max"": 15, ""note"": ""R\u00b2=0.957""}, ""yield_accuracy"": {""pts"": 25, ""max"": 25, ""note"": ""elastic tail undershoots data by 2.1% of elastic range""}, ""junction_continuity"": {""pts"": 13, ""max"": 15, ""note"": ""gap=2.2%""}, ""plateau_r2_full_penalty"": {""pts"": 0, ""max"": 0, ""note"": ""R\u00b2(full)=0.935""}, ""elastic_modulus_penalty"": {""pts"": 0, ""max"": 0, ""note"": ""E=494.3 bar ok""}, ""bp1_accuracy_penalty"": {""pts"": -35, ""max"": 0, ""note"": ""plateau spans 60% of remaining stress \u2014 elastic peak likely wrong | GAM slope drops 42% in early plateau \u2014 bp1 suspect""}, ""changepoint_curvature_penalty"": {""pts"": 0, ""max"": 0, ""note"": ""d2_norm=2.84, linear_stretch=23%""}, ""slope_ratio_penalty"": {""pts"": 0, ""max"": 0, ""note"": ""plateau/elastic slope ratio=0.60 \u2014 good separation""}, ""_score_final"": {""pts"": 58, ""max"": 100, ""note"": ""no catastrophic applied""}}",49.6726099764303,0.1335706434596452,35,10,17.0,0.0,20,False,90,1400,Primospire,NMP,none,none,0.0,
"2026-09-11
15:56:04",18p5-0add-20deg-cosolv-none-bathSolv-none-0wt-450s-NoN2-1250s | rep 1,sample 5,121.18155933419006,5.632371012555149,1.4592661569535674,0.1606019177427416,430.9037183484757,0.0921482180439525,0.0,2.5727991170195006,2.797467801363474,2.9872764404185546,,False,37.0,"{""elastic_r2"": {""pts"": 22, ""max"": 30, ""note"": ""NRMSE-score=0.730 (RMSE=0.13, range=0.48)""}, ""plateau_r2_start"": {""pts"": 0, ""max"": 15, ""note"": ""R\u00b2(first 40%)=-4.991""}, ""densification_r2"": {""pts"": 2, ""max"": 15, ""note"": ""R\u00b2=0.121""}, ""yield_accuracy"": {""pts"": 20, ""max"": 25, ""note"": ""elastic tail undershoots data by 27.2% of elastic range""}, ""junction_continuity"": {""pts"": 9, ""max"": 15, ""note"": ""gap=5.6%""}, ""plateau_r2_full_penalty"": {""pts"": -10, ""max"": 0, ""note"": ""R\u00b2(full)=-0.127""}, ""elastic_modulus_penalty"": {""pts"": -5, ""max"": 0, ""note"": ""E=5.6 bar out of range""}, ""bp1_accuracy_penalty"": {""pts"": 0, ""max"": 0, ""note"": ""plateau spans 0% of remaining stress \u2014 ok | GAM slope drops 172% in early plateau, but plateau geometry ok \u2014 no penalty""}, ""changepoint_curvature_penalty"": {""pts"": -1, ""max"": 0, ""note"": ""d2_norm=0.00, linear_stretch=10%""}, ""slope_ratio_penalty"": {""pts"": 0, ""max"": 0, ""note"": ""plateau/elastic slope ratio=0.03 \u2014 good separation""}, ""_score_final"": {""pts"": 37, ""max"": 100, ""note"": ""no catastrophic applied""}}",60.77180758838998,1.9126357914898795,70,20,18.5,0.0,1,False,450,1250,Primospire,NMP,none,none,0.0,
"2026-09-11
15:56:04",18p5-0add-20deg-cosolv-none-bathSolv-none-0wt-450s-NoN2-1250s | rep 3,sample 7,118.11188884689912,187.4004946191253,182.90755257885849,-0.690875588215854,-0.3301540892120808,0.0764892426727463,-0.8724057063136033,-0.6951954344633555,-0.4955800472427252,,,False,52.0,"{""elastic_r2"": {""pts"": 25, ""max"": 30, ""note"": ""NRMSE-score=0.834 (RMSE=24.39, range=147.28)""}, ""plateau_r2_start"": {""pts"": 0, ""max"": 15, ""note"": ""R\u00b2(first 40%)=-5.353""}, ""densification_r2"": {""pts"": 15, ""max"": 15, ""note"": ""R\u00b2=0.993""}, ""yield_accuracy"": {""pts"": 24, ""max"": 25, ""note"": ""elastic tail undershoots data by 11.6% of elastic range""}, ""junction_continuity"": {""pts"": 0, ""max"": 15, ""note"": ""gap=99.4%""}, ""plateau_r2_full_penalty"": {""pts"": -10, ""max"": 0, ""note"": ""R\u00b2(full)=0.008""}, ""elastic_modulus_penalty"": {""pts"": 0, ""max"": 0, ""note"": ""E=187.4 bar ok""}, ""bp1_accuracy_penalty"": {""pts"": 0, ""max"": 0, ""note"": ""plateau spans 0% of remaining stress \u2014 ok""}, ""changepoint_curvature_penalty"": {""pts"": -2, ""max"": 0, ""note"": ""d2_norm=0.00, linear_stretch=17%""}, ""slope_ratio_penalty"": {""pts"": 0, ""max"": 0, ""note"": ""plateau/elastic slope ratio=-0.00 \u2014 good separation""}, ""_score_final"": {""pts"": 52, ""max"": 100, ""note"": ""no catastrophic applied""}}",60.754794947522,1.9126357914898795,70,20,18.5,0.0,1,False,450,1250,Primospire,NMP,none,none,0.0,
"2026-09-11
15:56:04",18p5-0add-20deg-cosolv-none-bathSolv-none-0wt-450s-NoN2-1250s | rep 4,sample 8,128.26833348660864,0.0255756526276392,1.5870744264260035,15.118539981652486,-220.0044603621917,0.0839853168358175,-1.0132757279369136,-0.8469549088427372,-0.7054647996204251,,,False,18.0,"{""elastic_r2"": {""pts"": 26, ""max"": 30, ""note"": ""NRMSE-score=0.882 (RMSE=0.07, range=0.58)""}, ""plateau_r2_start"": {""pts"": 0, ""max"": 15, ""note"": ""R\u00b2(first 40%)=-76.718""}, ""densification_r2"": {""pts"": 0, ""max"": 15, ""note"": ""R\u00b2=-14685.629""}, ""yield_accuracy"": {""pts"": 24, ""max"": 25, ""note"": ""elastic tail undershoots data by 13.6% of elastic range""}, ""junction_continuity"": {""pts"": 0, ""max"": 15, ""note"": ""gap=139.2%""}, ""plateau_r2_full_penalty"": {""pts"": -10, ""max"": 0, ""note"": ""R\u00b2(full)=-0.556""}, ""elastic_modulus_penalty"": {""pts"": -5, ""max"": 0, ""note"": ""E=0.0 bar out of range""}, ""bp1_accuracy_penalty"": {""pts"": 0, ""max"": 0, ""note"": ""plateau spans 13% of remaining stress \u2014 ok | GAM already flat at bp1 \u2014 ok""}, ""changepoint_curvature_penalty"": {""pts"": 0, ""max"": 0, ""note"": ""d2_norm=15.32, linear_stretch=3%""}, ""catastrophic_slope_vs_modulus"": {""pts"": 0, ""max"": 0, ""note"": ""slope ratio=591.13 \u2014 plateau slope \u226595% of elastic""}, ""catastrophic_slope_ordering"": {""pts"": 0, ""max"": 0, ""note"": ""densif=-220.0 <= plateau=15.1""}, ""_score_final"": {""pts"": 18, ""max"": 100, ""note"": ""after catastrophic halving""}}",60.91566277817535,1.9126357914898795,70,20,18.5,0.0,1,False,450,1250,Primospire,NMP,none,none,0.0,
"2026-09-11
15:56:04",18p5-0add-20deg-cosolv-none-bathSolv-none-0wt-450s-NoN2-1250s | rep 2,sample 6,122.3314647274578,3.3649112745955367,1.4725323649774746,0.1937708605185222,440.2542659835271,0.0881067239198012,0.0,2.4834935204679907,2.7076638710506566,2.911815709196887,,False,36.0,"{""elastic_r2"": {""pts"": 23, ""max"": 30, ""note"": ""NRMSE-score=0.775 (RMSE=0.13, range=0.57)""}, ""plateau_r2_start"": {""pts"": 0, ""max"": 15, ""note"": ""R\u00b2(first 40%)=-0.875""}, ""densification_r2"": {""pts"": 0, ""max"": 15, ""note"": ""R\u00b2=-0.127""}, ""yield_accuracy"": {""pts"": 20, ""max"": 25, ""note"": ""elastic tail undershoots data by 20.0% of elastic range""}, ""junction_continuity"": {""pts"": 9, ""max"": 15, ""note"": ""gap=6.0%""}, ""plateau_r2_full_penalty"": {""pts"": -10, ""max"": 0, ""note"": ""R\u00b2(full)=-0.123""}, ""elastic_modulus_penalty"": {""pts"": -5, ""max"": 0, ""note"": ""E=3.4 bar out of range""}, ""bp1_accuracy_penalty"": {""pts"": 0, ""max"": 0, ""note"": ""plateau spans 0% of remaining stress \u2014 ok | GAM slope drops 206% in early plateau, but plateau geometry ok \u2014 no penalty""}, ""changepoint_curvature_penalty"": {""pts"": -1, ""max"": 0, ""note"": ""d2_norm=0.00, linear_stretch=10%""}, ""slope_ratio_penalty"": {""pts"": 0, ""max"": 0, ""note"": ""plateau/elastic slope ratio=0.06 \u2014 good separation""}, ""_score_final"": {""pts"": 36, ""max"": 100, ""note"": ""no catastrophic applied""}}",60.71388411786321,1.9126357914898795,70,20,18.5,0.0,1,False,450,1250,Primospire,NMP,none,none,0.0,
"2026-09-11
17:56:36",19p5-0add-5deg-cosolv-none-bathSolv-none-0wt-60s-N2-1200s | rep 2,sample 14,114.44259530602864,539.1037453498866,37.3831278779237,286.3698489790259,-68.04616077894536,0.1324970916077739,0.0,-2.337394407548822,-2.2337663400382426,-2.025682000465534,,False,22.0,"{""elastic_r2"": {""pts"": 28, ""max"": 30, ""note"": ""NRMSE-score=0.930 (RMSE=2.58, range=36.55)""}, ""plateau_r2_start"": {""pts"": 15, ""max"": 15, ""note"": ""R\u00b2(first 40%)=0.970""}, ""densification_r2"": {""pts"": 14, ""max"": 15, ""note"": ""R\u00b2=0.949""}, ""yield_accuracy"": {""pts"": 25, ""max"": 25, ""note"": ""elastic tail undershoots data by 0.7% of elastic range""}, ""junction_continuity"": {""pts"": 5, ""max"": 15, ""note"": ""gap=9.8%""}, ""plateau_r2_full_penalty"": {""pts"": 0, ""max"": 0, ""note"": ""R\u00b2(full)=0.986""}, ""elastic_modulus_penalty"": {""pts"": 0, ""max"": 0, ""note"": ""E=539.1 bar ok""}, ""bp1_accuracy_penalty"": {""pts"": -35, ""max"": 0, ""note"": ""plateau spans 86% of remaining stress \u2014 elastic peak likely wrong | GAM slope drops 52% in early plateau \u2014 bp1 suspect""}, ""changepoint_curvature_penalty"": {""pts"": -9, ""max"": 0, ""note"": ""d2_norm=0.13, linear_stretch=100%""}, ""slope_ratio_penalty"": {""pts"": 0, ""max"": 0, ""note"": ""plateau/elastic slope ratio=0.53 \u2014 good separation""}, ""catastrophic_slope_ordering"": {""pts"": 0, ""max"": 0, ""note"": ""densif=-68.0 <= plateau=286.4""}, ""_score_final"": {""pts"": 22, ""max"": 100, ""note"": ""after catastrophic halving""}}",47.59459424924759,-0.0459902159076241,40,5,19.5,0.0,13,True,60,1200,Primospire,NMP,none,none,0.0,
"2026-09-11
17:56:36",19p5-0add-5deg-cosolv-none-bathSolv-none-0wt-60s-N2-1200s | rep 4,sample 16,114.29233330333,296.9718386629123,135.0399055442051,-2238.655528739646,-0.3617878675793146,0.1345866606566972,0.0,-2.3513067049627234,-2.214752430241754,,,False,61.0,"{""elastic_r2"": {""pts"": 28, ""max"": 30, ""note"": ""NRMSE-score=0.948 (RMSE=7.42, range=143.67)""}, ""plateau_r2_start"": {""pts"": 12, ""max"": 15, ""note"": ""R\u00b2(first 40%)=0.808""}, ""densification_r2"": {""pts"": 0, ""max"": 15, ""note"": ""R\u00b2=-0.056""}, ""yield_accuracy"": {""pts"": 25, ""max"": 25, ""note"": ""elastic tail overshoots data by 1.5% of elastic range""}, ""junction_continuity"": {""pts"": 0, ""max"": 15, ""note"": ""gap=16.8%""}, ""plateau_r2_full_penalty"": {""pts"": 0, ""max"": 0, ""note"": ""R\u00b2(full)=0.718""}, ""elastic_modulus_penalty"": {""pts"": 0, ""max"": 0, ""note"": ""E=297.0 bar ok""}, ""bp1_accuracy_penalty"": {""pts"": 0, ""max"": 0, ""note"": ""plateau spans -1251% of remaining stress \u2014 ok | GAM slope drops 195% in early plateau, but plateau geometry ok \u2014 no penalty""}, ""changepoint_curvature_penalty"": {""pts"": -4, ""max"": 0, ""note"": ""d2_norm=0.00, linear_stretch=43%""}, ""slope_ratio_penalty"": {""pts"": 0, ""max"": 0, ""note"": ""plateau/elastic slope ratio=-7.54 \u2014 good separation""}, ""_score_final"": {""pts"": 61, ""max"": 100, ""note"": ""no catastrophic applied""}}",48.53444192117482,-0.0459902159076241,40,5,19.5,0.0,13,True,60,1200,Primospire,NMP,none,none,0.0,
"2026-09-11
