Repository: Risho11/NIPS-pipeline

# Auto-Membranes

Automated membrane fabrication and characterization system for NIPS (Non-solvent
Induced Phase Separation) membranes — polymer membranes made by casting a
polysulfone solution and immersing it in a bath to trigger phase separation.

An Opentrons robot fabricates each batch, a compression tester measures its
mechanical properties, and an LLM active-learning loop suggests the next set of
fabrication parameters to try. See [`docs/PIPELINE_OVERVIEW.md`](docs/PIPELINE_OVERVIEW.md)
for the stage-by-stage mechanics of the curve-processing pipeline (reconciled with
the current file layout as of 2026-08-13).

File: data/results/begins_2026-09-10-exploration-mode/reps.csv (part 2 of 4)
date,name,Trial,Thickness,Elastic Modulus,Yield Strength,Slope Plateau,Slope Densification,Creep Strain,Toe Region,Strain at 50 bar,Strain at 80 bar,Strain at 150 bar,Strain at 500 bar,Good Fit,Good Fit Score,Good Fit Breakdown,Average Standard Deviation,CV,mixing_temp,bath_temp,polymer_wt,additive_wt,pullcast_speed,nitrogen,coupon_to_bath_wait_time,nips_bath_wait_time,polymer_type,solvent_type,cosolvent_type,nips_bath_solvent,nips_bath_solvent_wt_percent,Changepoint
17:56:36",19p5-0add-5deg-cosolv-none-bathSolv-none-0wt-60s-N2-1200s | rep 1,sample 13,107.59329774283616,319.03827962770583,135.61593190682038,-1016.4712139363078,-0.6744849388190959,0.1333819141253669,0.0,-2.542732831574209,-2.437087254334584,,,False,59.0,"{""elastic_r2"": {""pts"": 29, ""max"": 30, ""note"": ""NRMSE-score=0.952 (RMSE=6.94, range=143.69)""}, ""plateau_r2_start"": {""pts"": 10, ""max"": 15, ""note"": ""R\u00b2(first 40%)=0.661""}, ""densification_r2"": {""pts"": 0, ""max"": 15, ""note"": ""R\u00b2=-10.946""}, ""yield_accuracy"": {""pts"": 25, ""max"": 25, ""note"": ""elastic tail overshoots data by 1.3% of elastic range""}, ""junction_continuity"": {""pts"": 5, ""max"": 15, ""note"": ""gap=10.5%""}, ""plateau_r2_full_penalty"": {""pts"": 0, ""max"": 0, ""note"": ""R\u00b2(full)=0.619""}, ""elastic_modulus_penalty"": {""pts"": 0, ""max"": 0, ""note"": ""E=319.0 bar ok""}, ""bp1_accuracy_penalty"": {""pts"": 0, ""max"": 0, ""note"": ""plateau spans -1146% of remaining stress \u2014 ok | GAM slope drops 119% in early plateau, but plateau geometry ok \u2014 no penalty""}, ""changepoint_curvature_penalty"": {""pts"": -10, ""max"": 0, ""note"": ""d2_norm=0.00, linear_stretch=100%""}, ""slope_ratio_penalty"": {""pts"": 0, ""max"": 0, ""note"": ""plateau/elastic slope ratio=-3.19 \u2014 good separation""}, ""_score_final"": {""pts"": 59, ""max"": 100, ""note"": ""no catastrophic applied""}}",47.57196162656031,-0.0459902159076241,40,5,19.5,0.0,13,True,60,1200,Primospire,NMP,none,none,0.0,
"2026-09-11
17:56:36",19p5-0add-5deg-cosolv-none-bathSolv-none-0wt-60s-N2-1200s | rep 3,sample 15,108.81453903189971,437.8144815138149,34.22574263142542,263.2509524276539,-70.24247079492072,0.1337523471540262,-0.5755651875772247,-2.506672700633713,-2.363739888844796,,,False,14.0,"{""elastic_r2"": {""pts"": 27, ""max"": 30, ""note"": ""NRMSE-score=0.908 (RMSE=3.57, range=38.79)""}, ""plateau_r2_start"": {""pts"": 5, ""max"": 15, ""note"": ""R\u00b2(first 40%)=0.357""}, ""densification_r2"": {""pts"": 12, ""max"": 15, ""note"": ""R\u00b2=0.787""}, ""yield_accuracy"": {""pts"": 25, ""max"": 25, ""note"": ""elastic tail undershoots data by 7.7% of elastic range""}, ""junction_continuity"": {""pts"": 0, ""max"": 15, ""note"": ""gap=23.9%""}, ""plateau_r2_full_penalty"": {""pts"": 0, ""max"": 0, ""note"": ""R\u00b2(full)=0.917""}, ""elastic_modulus_penalty"": {""pts"": 0, ""max"": 0, ""note"": ""E=437.8 bar ok""}, ""bp1_accuracy_penalty"": {""pts"": -35, ""max"": 0, ""note"": ""plateau spans 80% of remaining stress \u2014 elastic peak likely wrong | GAM slope drops 64% in early plateau \u2014 bp1 suspect""}, ""changepoint_curvature_penalty"": {""pts"": -1, ""max"": 0, ""note"": ""d2_norm=0.00, linear_stretch=13%""}, ""slope_ratio_penalty"": {""pts"": -5, ""max"": 0, ""note"": ""plateau/elastic slope ratio=0.60 \u2014 nearly parallel (-5 pts)""}, ""catastrophic_slope_ordering"": {""pts"": 0, ""max"": 0, ""note"": ""densif=-70.2 <= plateau=263.3""}, ""_score_final"": {""pts"": 14, ""max"": 100, ""note"": ""after catastrophic halving""}}",48.8474428645622,-0.0459902159076241,40,5,19.5,0.0,13,True,60,1200,Primospire,NMP,none,none,0.0,
"2026-09-11
20:11:34",20p5-0add-5deg-cosolv-none-bathSolv-none-0wt-225s-NoN2-1750s | rep 3,sample 23,155.58107894350047,503.1062123297682,77.56558496760161,381.8068649611084,355.14624257369,0.1037199219838962,0.0558452481351989,0.1205545040983401,0.184518494258898,,,False,13.0,"{""elastic_r2"": {""pts"": 28, ""max"": 30, ""note"": ""NRMSE-score=0.941 (RMSE=4.72, range=79.74)""}, ""plateau_r2_start"": {""pts"": 0, ""max"": 15, ""note"": ""insufficient data""}, ""densification_r2"": {""pts"": 0, ""max"": 15, ""note"": ""insufficient data""}, ""yield_accuracy"": {""pts"": 25, ""max"": 25, ""note"": ""elastic tail undershoots data by 3.0% of elastic range""}, ""junction_continuity"": {""pts"": 15, ""max"": 15, ""note"": ""gap=0.2%""}, ""elastic_modulus_penalty"": {""pts"": 0, ""max"": 0, ""note"": ""E=503.1 bar ok""}, ""bp1_accuracy_penalty"": {""pts"": -30, ""max"": 0, ""note"": ""plateau spans 101% of remaining stress \u2014 elastic peak likely wrong | GAM slope stable in early plateau (drop=10%) \u2014 ok""}, ""slope_ratio_penalty"": {""pts"": -12, ""max"": 0, ""note"": ""plateau/elastic slope ratio=0.76 \u2014 nearly parallel (-12 pts)""}, ""catastrophic_slope_ordering"": {""pts"": 0, ""max"": 0, ""note"": ""densif=355.1 <= plateau=381.8""}, ""_score_final"": {""pts"": 13, ""max"": 100, ""note"": ""after catastrophic halving""}}",50.55316526480103,0.1070618101732698,50,5,20.5,0.0,5,False,225,1750,Primospire,NMP,none,none,0.0,
"2026-09-11
20:11:34",20p5-0add-5deg-cosolv-none-bathSolv-none-0wt-225s-NoN2-1750s | rep 1,sample 21,137.75521921173186,461.5472334882583,74.17248012769613,367.4129508263101,580.4375746947409,0.1119225219612276,0.0,0.1222290985637672,0.191134290476449,0.3464316007230478,,False,51.0,"{""elastic_r2"": {""pts"": 29, ""max"": 30, ""note"": ""NRMSE-score=0.954 (RMSE=3.52, range=76.74)""}, ""plateau_r2_start"": {""pts"": 12, ""max"": 15, ""note"": ""R\u00b2(first 40%)=0.825""}, ""densification_r2"": {""pts"": 14, ""max"": 15, ""note"": ""R\u00b2=0.933""}, ""yield_accuracy"": {""pts"": 25, ""max"": 25, ""note"": ""elastic tail undershoots data by 2.6% of elastic range""}, ""junction_continuity"": {""pts"": 14, ""max"": 15, ""note"": ""gap=0.8%""}, ""plateau_r2_full_penalty"": {""pts"": 0, ""max"": 0, ""note"": ""R\u00b2(full)=0.962""}, ""elastic_modulus_penalty"": {""pts"": 0, ""max"": 0, ""note"": ""E=461.5 bar ok""}, ""bp1_accuracy_penalty"": {""pts"": -30, ""max"": 0, ""note"": ""plateau spans 53% of remaining stress \u2014 elastic peak likely wrong | GAM slope stable in early plateau (drop=23%) \u2014 ok""}, ""changepoint_curvature_penalty"": {""pts"": 0, ""max"": 0, ""note"": ""d2_norm=4.42, linear_stretch=17%""}, ""slope_ratio_penalty"": {""pts"": -13, ""max"": 0, ""note"": ""plateau/elastic slope ratio=0.80 \u2014 nearly parallel (-13 pts)""}, ""_score_final"": {""pts"": 51, ""max"": 100, ""note"": ""no catastrophic applied""}}",50.79986674232967,0.1070618101732698,50,5,20.5,0.0,5,False,225,1750,Primospire,NMP,none,none,0.0,
"2026-09-11
20:11:34",20p5-0add-5deg-cosolv-none-bathSolv-none-0wt-225s-NoN2-1750s | rep 4,sample 24,150.1720594671845,715.0249362066493,57.60839888930445,376.87595880131386,453.5196415733261,0.1070210865511599,0.0637505077158179,0.1325274158565558,0.1982057784428929,,,False,63.0,"{""elastic_r2"": {""pts"": 29, ""max"": 30, ""note"": ""NRMSE-score=0.956 (RMSE=2.39, range=54.52)""}, ""plateau_r2_start"": {""pts"": 14, ""max"": 15, ""note"": ""R\u00b2(first 40%)=0.935""}, ""densification_r2"": {""pts"": 14, ""max"": 15, ""note"": ""R\u00b2=0.947""}, ""yield_accuracy"": {""pts"": 25, ""max"": 25, ""note"": ""elastic tail undershoots data by 1.4% of elastic range""}, ""junction_continuity"": {""pts"": 13, ""max"": 15, ""note"": ""gap=1.9%""}, ""plateau_r2_full_penalty"": {""pts"": 0, ""max"": 0, ""note"": ""R\u00b2(full)=0.988""}, ""elastic_modulus_penalty"": {""pts"": 0, ""max"": 0, ""note"": ""E=715.0 bar ok""}, ""bp1_accuracy_penalty"": {""pts"": -30, ""max"": 0, ""note"": ""plateau spans 62% of remaining stress \u2014 elastic peak likely wrong | GAM slope stable in early plateau (drop=31%) \u2014 ok""}, ""changepoint_curvature_penalty"": {""pts"": -2, ""max"": 0, ""note"": ""d2_norm=0.00, linear_stretch=20%""}, ""slope_ratio_penalty"": {""pts"": 0, ""max"": 0, ""note"": ""plateau/elastic slope ratio=0.53 \u2014 good separation""}, ""_score_final"": {""pts"": 63, ""max"": 100, ""note"": ""no catastrophic applied""}}",50.75007179884496,0.1070618101732698,50,5,20.5,0.0,5,False,225,1750,Primospire,NMP,none,none,0.0,
"2026-09-11
20:11:34",20p5-0add-5deg-cosolv-none-bathSolv-none-0wt-225s-NoN2-1750s | rep 2,sample 22,149.7823940053149,747.7430494846435,48.15844329334603,367.5725081638668,476.8905633133696,0.1150337529849898,0.0167883549778938,0.0775203105147396,0.1579446606213151,,,False,60.0,"{""elastic_r2"": {""pts"": 28, ""max"": 30, ""note"": ""NRMSE-score=0.946 (RMSE=2.65, range=48.59)""}, ""plateau_r2_start"": {""pts"": 14, ""max"": 15, ""note"": ""R\u00b2(first 40%)=0.965""}, ""densification_r2"": {""pts"": 14, ""max"": 15, ""note"": ""R\u00b2=0.946""}, ""yield_accuracy"": {""pts"": 25, ""max"": 25, ""note"": ""elastic tail undershoots data by 0.7% of elastic range""}, ""junction_continuity"": {""pts"": 14, ""max"": 15, ""note"": ""gap=1.0%""}, ""plateau_r2_full_penalty"": {""pts"": 0, ""max"": 0, ""note"": ""R\u00b2(full)=0.986""}, ""elastic_modulus_penalty"": {""pts"": 0, ""max"": 0, ""note"": ""E=747.7 bar ok""}, ""bp1_accuracy_penalty"": {""pts"": -35, ""max"": 0, ""note"": ""plateau spans 75% of remaining stress \u2014 elastic peak likely wrong | GAM slope drops 41% in early plateau \u2014 bp1 suspect""}, ""changepoint_curvature_penalty"": {""pts"": 0, ""max"": 0, ""note"": ""d2_norm=10.80, linear_stretch=83%""}, ""slope_ratio_penalty"": {""pts"": 0, ""max"": 0, ""note"": ""plateau/elastic slope ratio=0.49 \u2014 good separation""}, ""_score_final"": {""pts"": 60, ""max"": 100, ""note"": ""no catastrophic applied""}}",47.08317443079646,0.1070618101732698,50,5,20.5,0.0,5,False,225,1750,Primospire,NMP,none,none,0.0,
"2026-09-11
23:06:06",17p5-0add-25deg-cosolv-none-bathSolv-none-0wt-375s-N2-1300s | rep 3,sample 31,129.15976239917617,520.4035878745788,42.55530066491328,214.6618292119999,529.296266180939,0.1195423615710625,0.0351376251505266,0.1385387540477876,0.2625358015328148,0.4160839526396734,,True,94.0,"{""elastic_r2"": {""pts"": 26, ""max"": 30, ""note"": ""NRMSE-score=0.860 (RMSE=6.07, range=43.47)""}, ""plateau_r2_start"": {""pts"": 14, ""max"": 15, ""note"": ""R\u00b2(first 40%)=0.923""}, ""densification_r2"": {""pts"": 15, ""max"": 15, ""note"": ""R\u00b2=0.974""}, ""yield_accuracy"": {""pts"": 25, ""max"": 25, ""note"": ""elastic tail undershoots data by 7.3% of elastic range""}, ""junction_continuity"": {""pts"": 14, ""max"": 15, ""note"": ""gap=0.5%""}, ""plateau_r2_full_penalty"": {""pts"": 0, ""max"": 0, ""note"": ""R\u00b2(full)=0.967""}, ""elastic_modulus_penalty"": {""pts"": 0, ""max"": 0, ""note"": ""E=520.4 bar ok""}, ""bp1_accuracy_penalty"": {""pts"": 0, ""max"": 0, ""note"": ""plateau spans 39% of remaining stress \u2014 ok | GAM slope stable in early plateau (drop=-44%) \u2014 ok""}, ""changepoint_curvature_penalty"": {""pts"": 0, ""max"": 0, ""note"": ""d2_norm=1.46, linear_stretch=13%""}, ""slope_ratio_penalty"": {""pts"": 0, ""max"": 0, ""note"": ""plateau/elastic slope ratio=0.41 \u2014 good separation""}, ""_score_final"": {""pts"": 94, ""max"": 100, ""note"": ""no catastrophic applied""}}",51.45767958431069,0.1177491014604416,55,25,17.5,0.0,11,True,375,1300,Primospire,NMP,none,none,0.0,
"2026-09-11
23:06:06",17p5-0add-25deg-cosolv-none-bathSolv-none-0wt-375s-N2-1300s | rep 1,sample 29,128.76206417068923,607.7083472669523,38.01254126074612,268.9246242199581,548.7169793246666,0.1196632500859983,0.0,0.0858402996837635,0.2117402150608925,,,False,58.0,"{""elastic_r2"": {""pts"": 28, ""max"": 30, ""note"": ""NRMSE-score=0.947 (RMSE=2.06, range=38.53)""}, ""plateau_r2_start"": {""pts"": 14, ""max"": 15, ""note"": ""R\u00b2(first 40%)=0.943""}, ""densification_r2"": {""pts"": 14, ""max"": 15, ""note"": ""R\u00b2=0.963""}, ""yield_accuracy"": {""pts"": 25, ""max"": 25, ""note"": ""elastic tail undershoots data by 0.0% of elastic range""}, ""junction_continuity"": {""pts"": 12, ""max"": 15, ""note"": ""gap=2.9%""}, ""plateau_r2_full_penalty"": {""pts"": 0, ""max"": 0, ""note"": ""R\u00b2(full)=0.988""}, ""elastic_modulus_penalty"": {""pts"": 0, ""max"": 0, ""note"": ""E=607.7 bar ok""}, ""bp1_accuracy_penalty"": {""pts"": -35, ""max"": 0, ""note"": ""plateau spans 55% of remaining stress \u2014 elastic peak likely wrong | GAM slope drops 48% in early plateau \u2014 bp1 suspect""}, ""changepoint_curvature_penalty"": {""pts"": 0, ""max"": 0, ""note"": ""d2_norm=10.96, linear_stretch=53%""}, ""slope_ratio_penalty"": {""pts"": 0, ""max"": 0, ""note"": ""plateau/elastic slope ratio=0.44 \u2014 good separation""}, ""_score_final"": {""pts"": 58, ""max"": 100, ""note"": ""no catastrophic applied""}}",47.81751238875219,0.1177491014604416,55,25,17.5,0.0,11,True,375,1300,Primospire,NMP,none,none,0.0,
"2026-09-11
23:06:06",17p5-0add-25deg-cosolv-none-bathSolv-none-0wt-375s-N2-1300s | rep 2,sample 30,138.86988996218938,996.9906502794884,27.633529887654355,310.8485966078728,591.882597485781,0.1089468334199317,0.0,0.0830149857868796,0.2126091166183991,0.3593439742368101,,False,51.0,"{""elastic_r2"": {""pts"": 26, ""max"": 30, ""note"": ""NRMSE-score=0.865 (RMSE=3.62, range=26.93)""}, ""plateau_r2_start"": {""pts"": 15, ""max"": 15, ""note"": ""R\u00b2(first 40%)=0.967""}, ""densification_r2"": {""pts"": 14, ""max"": 15, ""note"": ""R\u00b2=0.930""}, ""yield_accuracy"": {""pts"": 25, ""max"": 25, ""note"": ""elastic tail undershoots data by 5.9% of elastic range""}, ""junction_continuity"": {""pts"": 6, ""max"": 15, ""note"": ""gap=9.1%""}, ""plateau_r2_full_penalty"": {""pts"": 0, ""max"": 0, ""note"": ""R\u00b2(full)=0.946""}, ""elastic_modulus_penalty"": {""pts"": 0, ""max"": 0, ""note"": ""E=997.0 bar ok""}, ""bp1_accuracy_penalty"": {""pts"": -35, ""max"": 0, ""note"": ""plateau spans 73% of remaining stress \u2014 elastic peak likely wrong | GAM slope drops 68% in early plateau \u2014 bp1 suspect""}, ""changepoint_curvature_penalty"": {""pts"": 0, ""max"": 0, ""note"": ""d2_norm=7.85, linear_stretch=13%""}, ""slope_ratio_penalty"": {""pts"": 0, ""max"": 0, ""note"": ""plateau/elastic slope ratio=0.31 \u2014 good separation""}, ""_score_final"": {""pts"": 51, ""max"": 100, ""note"": ""no catastrophic applied""}}",48.48729120558871,0.1177491014604416,55,25,17.5,0.0,11,True,375,1300,Primospire,NMP,none,none,0.0,
"2026-09-11
23:06:06",17p5-0add-25deg-cosolv-none-bathSolv-none-0wt-375s-N2-1300s | rep 4,sample 32,145.07389240445428,662.9416342238794,37.07947601951121,228.62292466553453,578.2275265990279,0.1094449044961834,0.0,0.1015287588697321,0.2320690296461628,0.3816885153295212,,True,87.0,"{""elastic_r2"": {""pts"": 28, ""max"": 30, ""note"": ""NRMSE-score=0.939 (RMSE=2.31, range=37.72)""}, ""plateau_r2_start"": {""pts"": 14, ""max"": 15, ""note"": ""R\u00b2(first 40%)=0.947""}, ""densification_r2"": {""pts"": 15, ""max"": 15, ""note"": ""R\u00b2=0.969""}, ""yield_accuracy"": {""pts"": 25, ""max"": 25, ""note"": ""elastic tail undershoots data by 2.4% of elastic range""}, ""junction_continuity"": {""pts"": 10, ""max"": 15, ""note"": ""gap=5.3%""}, ""plateau_r2_full_penalty"": {""pts"": 0, ""max"": 0, ""note"": ""R\u00b2(full)=0.984""}, ""elastic_modulus_penalty"": {""pts"": 0, ""max"": 0, ""note"": ""E=662.9 bar ok""}, ""bp1_accuracy_penalty"": {""pts"": -5, ""max"": 0, ""note"": ""plateau spans 45% of remaining stress \u2014 ok | GAM slope drops 40% in early plateau \u2014 bp1 suspect""}, ""changepoint_curvature_penalty"": {""pts"": 0, ""max"": 0, ""note"": ""d2_norm=1.69, linear_stretch=37%""}, ""slope_ratio_penalty"": {""pts"": 0, ""max"": 0, ""note"": ""plateau/elastic slope ratio=0.34 \u2014 good separation""}, ""_score_final"": {""pts"": 87, ""max"": 100, ""note"": ""no catastrophic applied""}}",48.5247174676796,0.1177491014604416,55,25,17.5,0.0,11,True,375,1300,Primospire,NMP,none,none,0.0,
"2026-09-12
01:14:34",18-0add-20deg-cosolv-none-bathSolv-none-0wt-500s-N2-1450s | rep 1,sample 37,123.9227093881954,482.5919661906936,34.830792417034075,300.7830335845758,665.6759872747099,0.1239436326293836,0.0,0.0981409925177406,0.2120053867801198,0.3642539438548747,,False,40.0,"{""elastic_r2"": {""pts"": 28, ""max"": 30, ""note"": ""NRMSE-score=0.928 (RMSE=3.01, range=41.84)""}, ""plateau_r2_start"": {""pts"": 14, ""max"": 15, ""note"": ""R\u00b2(first 40%)=0.930""}, ""densification_r2"": {""pts"": 14, ""max"": 15, ""note"": ""R\u00b2=0.937""}, ""yield_accuracy"": {""pts"": 25, ""max"": 25, ""note"": ""elastic tail undershoots data by 5.6% of elastic range""}, ""junction_continuity"": {""pts"": 0, ""max"": 15, ""note"": ""gap=25.0%""}, ""plateau_r2_full_penalty"": {""pts"": 0, ""max"": 0, ""note"": ""R\u00b2(full)=0.983""}, ""elastic_modulus_penalty"": {""pts"": 0, ""max"": 0, ""note"": ""E=482.6 bar ok""}, ""bp1_accuracy_penalty"": {""pts"": -35, ""max"": 0, ""note"": ""plateau spans 61% of remaining stress \u2014 elastic peak likely wrong | GAM slope drops 62% in early plateau \u2014 bp1 suspect""}, ""changepoint_curvature_penalty"": {""pts"": 0, ""max"": 0, ""note"": ""d2_norm=3.38, linear_stretch=13%""}, ""slope_ratio_penalty"": {""pts"": -6, ""max"": 0, ""note"": ""plateau/elastic slope ratio=0.62 \u2014 nearly parallel (-6 pts)""}, ""_score_final"": {""pts"": 40, ""max"": 100, ""note"": ""no catastrophic applied""}}",49.11435395222901,0.1586361379039566,30,20,18.0,0.0,16,True,500,1450,Primospire,NMP,none,none,0.0,
"2026-09-12
01:14:34",18-0add-20deg-cosolv-none-bathSolv-none-0wt-500s-N2-1450s | rep 4,sample 40,139.87129559810137,400.0068360487557,57.25894462488046,261.46881664712424,579.0857593525933,0.1084899911534152,0.0518626241843773,0.139883243530161,0.248736991227908,0.3932933983430228,,True,87.0,"{""elastic_r2"": {""pts"": 28, ""max"": 30, ""note"": ""NRMSE-score=0.929 (RMSE=4.18, range=59.21)""}, ""plateau_r2_start"": {""pts"": 13, ""max"": 15, ""note"": ""R\u00b2(first 40%)=0.834""}, ""densification_r2"": {""pts"": 15, ""max"": 15, ""note"": ""R\u00b2=0.973""}, ""yield_accuracy"": {""pts"": 25, ""max"": 25, ""note"": ""elastic tail undershoots data by 5.2% of elastic range""}, ""junction_continuity"": {""pts"": 13, ""max"": 15, ""note"": ""gap=1.9%""}, ""plateau_r2_full_penalty"": {""pts"": 0, ""max"": 0, ""note"": ""R\u00b2(full)=0.969""}, ""elastic_modulus_penalty"": {""pts"": 0, ""max"": 0, ""note"": ""E=400.0 bar ok""}, ""bp1_accuracy_penalty"": {""pts"": 0, ""max"": 0, ""note"": ""plateau spans 36% of remaining stress \u2014 ok | GAM slope stable in early plateau (drop=1%) \u2014 ok""}, ""changepoint_curvature_penalty"": {""pts"": 0, ""max"": 0, ""note"": ""d2_norm=1.22, linear_stretch=20%""}, ""slope_ratio_penalty"": {""pts"": -7, ""max"": 0, ""note"": ""plateau/elastic slope ratio=0.65 \u2014 nearly parallel (-7 pts)""}, ""_score_final"": {""pts"": 87, ""max"": 100, ""note"": ""no catastrophic applied""}}",51.350494192734,0.1586361379039566,30,20,18.0,0.0,16,True,500,1450,Primospire,NMP,none,none,0.0,
"2026-09-12
01:14:34",18-0add-20deg-cosolv-none-bathSolv-none-0wt-500s-N2-1450s | rep 3,sample 39,132.7934247925179,65.51572384468736,3.834897247166279,270.3277119767595,507.46132023191416,0.1111837740832731,0.0603060000329735,0.1619006850709488,0.26307913231738,,,False,37.0,"{""elastic_r2"": {""pts"": 27, ""max"": 30, ""note"": ""NRMSE-score=0.902 (RMSE=0.34, range=3.46)""}, ""plateau_r2_start"": {""pts"": 12, ""max"": 15, ""note"": ""R\u00b2(first 40%)=0.786""}, ""densification_r2"": {""pts"": 14, ""max"": 15, ""note"": ""R\u00b2=0.906""}, ""yield_accuracy"": {""pts"": 25, ""max"": 25, ""note"": ""elastic tail undershoots data by 8.8% of elastic range""}, ""junction_continuity"": {""pts"": 0, ""max"": 15, ""note"": ""gap=26.3%""}, ""plateau_r2_full_penalty"": {""pts"": 0, ""max"": 0, ""note"": ""R\u00b2(full)=0.702""}, ""elastic_modulus_penalty"": {""pts"": 0, ""max"": 0, ""note"": ""E=65.5 bar ok""}, ""bp1_accuracy_penalty"": {""pts"": 0, ""max"": 0, ""note"": ""plateau spans 36% of remaining stress \u2014 ok | GAM slope stable in early plateau (drop=-244%) \u2014 ok""}, ""changepoint_curvature_penalty"": {""pts"": -4, ""max"": 0, ""note"": ""d2_norm=0.00, linear_stretch=37%""}, ""catastrophic_slope_vs_modulus"": {""pts"": 0, ""max"": 0, ""note"": ""slope ratio=4.13 \u2014 plateau slope \u226595% of elastic""}, ""_score_final"": {""pts"": 37, ""max"": 100, ""note"": ""after catastrophic halving""}}",52.90298709916796,0.1586361379039566,30,20,18.0,0.0,16,True,500,1450,Primospire,NMP,none,none,0.0,
"2026-09-12
01:14:34",18-0add-20deg-cosolv-none-bathSolv-none-0wt-500s-N2-1450s | rep 2,sample 38,135.17342592853902,723.4526861378753,50.3722400656263,395.1705101786312,500.8511000302023,0.1117413443413315,0.0204216120974038,0.0777975423271664,0.1808164834949301,,,False,37.0,"{""elastic_r2"": {""pts"": 28, ""max"": 30, ""note"": ""NRMSE-score=0.927 (RMSE=3.75, range=51.12)""}, ""plateau_r2_start"": {""pts"": 0, ""max"": 15, ""note"": ""insufficient data""}, ""densification_r2"": {""pts"": 0, ""max"": 15, ""note"": ""insufficient data""}, ""yield_accuracy"": {""pts"": 25, ""max"": 25, ""note"": ""elastic tail undershoots data by 3.8% of elastic range""}, ""junction_continuity"": {""pts"": 14, ""max"": 15, ""note"": ""gap=1.2%""}, ""elastic_modulus_penalty"": {""pts"": 0, ""max"": 0, ""note"": ""E=723.5 bar ok""}, ""bp1_accuracy_penalty"": {""pts"": -30, ""max"": 0, ""note"": ""plateau spans 114% of remaining stress \u2014 elastic peak likely wrong | GAM slope stable in early plateau (drop=22%) \u2014 ok""}, ""slope_ratio_penalty"": {""pts"": 0, ""max"": 0, ""note"": ""plateau/elastic slope ratio=0.55 \u2014 good separation""}, ""_score_final"": {""pts"": 37, ""max"": 100, ""note"": ""no catastrophic applied""}}",48.033064360456,0.1586361379039566,30,20,18.0,0.0,16,True,500,1450,Primospire,NMP,none,none,0.0,
"2026-09-12
03:20:18",17p5-0add-25deg-cosolv-none-bathSolv-none-0wt-120s-N2-1800s | rep 2,sample 46,150.79882280274742,-10944.223079592944,5.42623712630359,216.86016081905484,548.8411094536934,0.1037734741836057,0.0599130249359501,0.1825945528177391,0.3137494270060084,0.4569420172404324,,False,23.0,"{""elastic_r2"": {""pts"": 30, ""max"": 30, ""note"": ""NRMSE-score=1.000 (RMSE=0.00, range=0.30)""}, ""plateau_r2_start"": {""pts"": 9, ""max"": 15, ""note"": ""R\u00b2(first 40%)=0.633""}, ""densification_r2"": {""pts"": 13, ""max"": 15, ""note"": ""R\u00b2=0.879""}, ""yield_accuracy"": {""pts"": 0, ""max"": 25, ""note"": ""insufficient elastic data for tail check""}, ""junction_continuity"": {""pts"": 0, ""max"": 15, ""note"": ""gap=28.8%""}, ""plateau_r2_full_penalty"": {""pts"": 0, ""max"": 0, ""note"": ""R\u00b2(full)=0.503""}, ""elastic_modulus_penalty"": {""pts"": -5, ""max"": 0, ""note"": ""E=-10944.2 bar out of range""}, ""bp1_accuracy_penalty"": {""pts"": 0, ""max"": 0, ""note"": ""plateau spans 34% of remaining stress \u2014 ok | GAM slope stable in early plateau (drop=-378%) \u2014 ok""}, ""changepoint_curvature_penalty"": {""pts"": -1, ""max"": 0, ""note"": ""d2_norm=0.66, linear_stretch=30%""}, ""slope_ratio_penalty"": {""pts"": 0, ""max"": 0, ""note"": ""plateau/elastic slope ratio=-0.02 \u2014 good separation""}, ""catastrophic_slope_vs_modulus"": {""pts"": 0, ""max"": 0, ""note"": ""slope ratio=-0.02 \u2014 plateau slope \u226595% of elastic""}, ""_score_final"": {""pts"": 23, ""max"": 100, ""note"": ""after catastrophic halving""}}",53.327385311744,0.1493356734179946,25,25,17.5,0.0,9,True,120,1800,Primospire,NMP,none,none,0.0,
"2026-09-12
03:20:18",17p5-0add-25deg-cosolv-none-bathSolv-none-0wt-120s-N2-1800s | rep 4,sample 48,142.24753868984857,327.9124830445854,44.95648946079975,234.915873648036,571.9280496212255,0.0973843642793214,0.0643255423190442,0.1739201783366213,0.2988055707854846,0.4339812656080758,,True,86.0,"{""elastic_r2"": {""pts"": 28, ""max"": 30, ""note"": ""NRMSE-score=0.925 (RMSE=3.47, range=46.29)""}, ""plateau_r2_start"": {""pts"": 13, ""max"": 15, ""note"": ""R\u00b2(first 40%)=0.885""}, ""densification_r2"": {""pts"": 15, ""max"": 15, ""note"": ""R\u00b2=0.968""}, ""yield_accuracy"": {""pts"": 25, ""max"": 25, ""note"": ""elastic tail undershoots data by 3.7% of elastic range""}, ""junction_continuity"": {""pts"": 15, ""max"": 15, ""note"": ""gap=0.2%""}, ""plateau_r2_full_penalty"": {""pts"": 0, ""max"": 0, ""note"": ""R\u00b2(full)=0.983""}, ""elastic_modulus_penalty"": {""pts"": 0, ""max"": 0, ""note"": ""E=327.9 bar ok""}, ""bp1_accuracy_penalty"": {""pts"": 0, ""max"": 0, ""note"": ""plateau spans 39% of remaining stress \u2014 ok | GAM slope stable in early plateau (drop=6%) \u2014 ok""}, ""changepoint_curvature_penalty"": {""pts"": 0, ""max"": 0, ""note"": ""d2_norm=2.16, linear_stretch=27%""}, ""slope_ratio_penalty"": {""pts"": -10, ""max"": 0, ""note"": ""plateau/elastic slope ratio=0.72 \u2014 nearly parallel (-10 pts)""}, ""_score_final"": {""pts"": 86, ""max"": 100, ""note"": ""no catastrophic applied""}}",52.89651623393333,0.1493356734179946,25,25,17.5,0.0,9,True,120,1800,Primospire,NMP,none,none,0.0,
"2026-09-12
03:20:18",17p5-0add-25deg-cosolv-none-bathSolv-none-0wt-120s-N2-1800s | rep 1,sample 45,139.7851746113159,661.3760322554147,41.02189692171333,211.53323531572988,554.1383560958566,0.1063404190278036,0.0,0.0936669661549558,0.2376885663795387,0.3883217200467088,,True,90.0,"{""elastic_r2"": {""pts"": 28, ""max"": 30, ""note"": ""NRMSE-score=0.929 (RMSE=2.84, range=40.01)""}, ""plateau_r2_start"": {""pts"": 14, ""max"": 15, ""note"": ""R\u00b2(first 40%)=0.926""}, ""densification_r2"": {""pts"": 15, ""max"": 15, ""note"": ""R\u00b2=0.968""}, ""yield_accuracy"": {""pts"": 25, ""max"": 25, ""note"": ""elastic tail undershoots data by 0.7% of elastic range""}, ""junction_continuity"": {""pts"": 13, ""max"": 15, ""note"": ""gap=1.8%""}, ""plateau_r2_full_penalty"": {""pts"": 0, ""max"": 0, ""note"": ""R\u00b2(full)=0.981""}, ""elastic_modulus_penalty"": {""pts"": 0, ""max"": 0, ""note"": ""E=661.4 bar ok""}, ""bp1_accuracy_penalty"": {""pts"": -5, ""max"": 0, ""note"": ""plateau spans 43% of remaining stress \u2014 ok | GAM slope drops 49% in early plateau \u2014 bp1 suspect""}, ""changepoint_curvature_penalty"": {""pts"": 0, ""max"": 0, ""note"": ""d2_norm=1.76, linear_stretch=23%""}, ""slope_ratio_penalty"": {""pts"": 0, ""max"": 0, ""note"": ""plateau/elastic slope ratio=0.32 \u2014 good separation""}, ""_score_final"": {""pts"": 90, ""max"": 100, ""note"": ""no catastrophic applied""}}",48.26721197370112,0.1493356734179946,25,25,17.5,0.0,9,True,120,1800,Primospire,NMP,none,none,0.0,
"2026-09-12
03:20:18",17p5-0add-25deg-cosolv-none-bathSolv-none-0wt-120s-N2-1800s | rep 3,sample 47,138.9805621019825,51.51021202735963,4.228076979940582,150.7696310634343,592.5520075304064,0.0960976370387455,0.0429184328536355,0.1980227705202274,0.3250788079689581,,,False,30.0,"{""elastic_r2"": {""pts"": 26, ""max"": 30, ""note"": ""NRMSE-score=0.860 (RMSE=0.28, range=2.02)""}, ""plateau_r2_start"": {""pts"": 2, ""max"": 15, ""note"": ""R\u00b2(first 40%)=0.118""}, ""densification_r2"": {""pts"": 11, ""max"": 15, ""note"": ""R\u00b2=0.719""}, ""yield_accuracy"": {""pts"": 24, ""max"": 25, ""note"": ""elastic tail undershoots data by 14.1% of elastic range""}, ""junction_continuity"": {""pts"": 8, ""max"": 15, ""note"": ""gap=6.7%""}, ""plateau_r2_full_penalty"": {""pts"": -10, ""max"": 0, ""note"": ""R\u00b2(full)=-0.100""}, ""elastic_modulus_penalty"": {""pts"": 0, ""max"": 0, ""note"": ""E=51.5 bar ok""}, ""bp1_accuracy_penalty"": {""pts"": 0, ""max"": 0, ""note"": ""plateau spans 23% of remaining stress \u2014 ok | GAM slope stable in early plateau (drop=-238%) \u2014 ok""}, ""changepoint_curvature_penalty"": {""pts"": -1, ""max"": 0, ""note"": ""d2_norm=0.48, linear_stretch=27%""}, ""catastrophic_slope_vs_modulus"": {""pts"": 0, ""max"": 0, ""note"": ""slope ratio=2.93 \u2014 plateau slope \u226595% of elastic""}, ""_score_final"": {""pts"": 30, ""max"": 100, ""note"": ""after catastrophic halving""}}",53.57387466215609,0.1493356734179946,25,25,17.5,0.0,9,True,120,1800,Primospire,NMP,none,none,0.0,
"2026-09-12
05:35:05",17p5-0add-10deg-cosolv-none-bathSolv-none-0wt-15s-N2-1800s | rep 2,sample 54,145.59723093333025,541.8397319409622,44.96400154984183,222.2040874190376,607.2103283809902,0.1033077019070147,0.0,0.099246779101813,0.231785305923986,,,True,86.0,"{""elastic_r2"": {""pts"": 28, ""max"": 30, ""note"": ""NRMSE-score=0.940 (RMSE=2.76, range=46.12)""}, ""plateau_r2_start"": {""pts"": 14, ""max"": 15, ""note"": ""R\u00b2(first 40%)=0.904""}, ""densification_r2"": {""pts"": 14, ""max"": 15, ""note"": ""R\u00b2=0.958""}, ""yield_accuracy"": {""pts"": 25, ""max"": 25, ""note"": ""elastic tail undershoots data by 3.8% of elastic range""}, ""junction_continuity"": {""pts"": 10, ""max"": 15, ""note"": ""gap=5.3%""}, ""plateau_r2_full_penalty"": {""pts"": 0, ""max"": 0, ""note"": ""R\u00b2(full)=0.973""}, ""elastic_modulus_penalty"": {""pts"": 0, ""max"": 0, ""note"": ""E=541.8 bar ok""}, ""bp1_accuracy_penalty"": {""pts"": -5, ""max"": 0, ""note"": ""plateau spans 42% of remaining stress \u2014 ok | GAM slope drops 43% in early plateau \u2014 bp1 suspect""}, ""changepoint_curvature_penalty"": {""pts"": 0, ""max"": 0, ""note"": ""d2_norm=2.70, linear_stretch=13%""}, ""slope_ratio_penalty"": {""pts"": 0, ""max"": 0, ""note"": ""plateau/elastic slope ratio=0.41 \u2014 good separation""}, ""_score_final"": {""pts"": 86, ""max"": 100, ""note"": ""no catastrophic applied""}}",47.40649411509791,0.1285172906599692,65,10,17.5,0.0,6,True,15,1800,Primospire,NMP,none,none,0.0,
"2026-09-12
05:35:05",17p5-0add-10deg-cosolv-none-bathSolv-none-0wt-15s-N2-1800s | rep 3,sample 55,145.34967717346473,569.674162296311,33.96211374452775,194.7342014862823,582.1995671430685,0.1011919938240342,0.0197315839739598,0.1505014880973081,0.282617184127799,,,True,95.0,"{""elastic_r2"": {""pts"": 27, ""max"": 30, ""note"": ""NRMSE-score=0.905 (RMSE=3.34, range=35.30)""}, ""plateau_r2_start"": {""pts"": 14, ""max"": 15, ""note"": ""R\u00b2(first 40%)=0.937""}, ""densification_r2"": {""pts"": 15, ""max"": 15, ""note"": ""R\u00b2=0.967""}, ""yield_accuracy"": {""pts"": 25, ""max"": 25, ""note"": ""elastic tail undershoots data by 7.5% of elastic range""}, ""junction_continuity"": {""pts"": 14, ""max"": 15, ""note"": ""gap=0.6%""}, ""plateau_r2_full_penalty"": {""pts"": 0, ""max"": 0, ""note"": ""R\u00b2(full)=0.977""}, ""elastic_modulus_penalty"": {""pts"": 0, ""max"": 0, ""note"": ""E=569.7 bar ok""}, ""bp1_accuracy_penalty"": {""pts"": 0, ""max"": 0, ""note"": ""plateau spans 40% of remaining stress \u2014 ok | GAM slope stable in early plateau (drop=27%) \u2014 ok""}, ""changepoint_curvature_penalty"": {""pts"": 0, ""max"": 0, ""note"": ""d2_norm=1.51, linear_stretch=17%""}, ""slope_ratio_penalty"": {""pts"": 0, ""max"": 0, ""note"": ""plateau/elastic slope ratio=0.34 \u2014 good separation""}, ""_score_final"": {""pts"": 95, ""max"": 100, ""note"": ""no catastrophic applied""}}",49.99194436951291,0.1285172906599692,65,10,17.5,0.0,6,True,15,1800,Primospire,NMP,none,none,0.0,
"2026-09-12
05:35:05",17p5-0add-10deg-cosolv-none-bathSolv-none-0wt-15s-N2-1800s | rep 1,sample 53,139.62578059413963,648.0019161155736,39.31742630213013,236.01600472224587,607.3449458882135,0.1124530234488678,0.0,0.0766004465906466,0.2132606407178028,0.3522865242669077,,True,88.0,"{""elastic_r2"": {""pts"": 27, ""max"": 30, ""note"": ""NRMSE-score=0.914 (RMSE=3.46, range=40.21)""}, ""plateau_r2_start"": {""pts"": 13, ""max"": 15, ""note"": ""R\u00b2(first 40%)=0.899""}, ""densification_r2"": {""pts"": 15, ""max"": 15, ""note"": ""R\u00b2=0.968""}, ""yield_accuracy"": {""pts"": 25, ""max"": 25, ""note"": ""elastic tail undershoots data by 0.6% of elastic range""}, ""junction_continuity"": {""pts"": 13, ""max"": 15, ""note"": ""gap=2.5%""}, ""plateau_r2_full_penalty"": {""pts"": 0, ""max"": 0, ""note"": ""R\u00b2(full)=0.980""}, ""elastic_modulus_penalty"": {""pts"": 0, ""max"": 0, ""note"": ""E=648.0 bar ok""}, ""bp1_accuracy_penalty"": {""pts"": -5, ""max"": 0, ""note"": ""plateau spans 46% of remaining stress \u2014 ok | GAM slope drops 47% in early plateau \u2014 bp1 suspect""}, ""changepoint_curvature_penalty"": {""pts"": 0, ""max"": 0, ""note"": ""d2_norm=3.35, linear_stretch=23%""}, ""slope_ratio_penalty"": {""pts"": 0, ""max"": 0, ""note"": ""plateau/elastic slope ratio=0.36 \u2014 good separation""}, ""_score_final"": {""pts"": 88, ""max"": 100, ""note"": ""no catastrophic applied""}}",48.65346824583053,0.1285172906599692,65,10,17.5,0.0,6,True,15,1800,Primospire,NMP,none,none,0.0,
"2026-09-12
05:35:05",17p5-0add-10deg-cosolv-none-bathSolv-none-0wt-15s-N2-1800s | rep 4,sample 56,149.2108144125886,1076.234557334078,37.82426807625363,193.28933597848777,625.5641399994652,0.1009697378378583,0.0,0.0955335838550348,0.2366016278273159,0.3801315288056496,,True,87.0,"{""elastic_r2"": {""pts"": 26, ""max"": 30, ""note"": ""NRMSE-score=0.873 (RMSE=4.87, range=38.37)""}, ""plateau_r2_start"": {""pts"": 14, ""max"": 15, ""note"": ""R\u00b2(first 40%)=0.926""}, ""densification_r2"": {""pts"": 14, ""max"": 15, ""note"": ""R\u00b2=0.951""}, ""yield_accuracy"": {""pts"": 25, ""max"": 25, ""note"": ""elastic tail undershoots data by 4.5% of elastic range""}, ""junction_continuity"": {""pts"": 13, ""max"": 15, ""note"": ""gap=1.5%""}, ""plateau_r2_full_penalty"": {""pts"": 0, ""max"": 0, ""note"": ""R\u00b2(full)=0.972""}, ""elastic_modulus_penalty"": {""pts"": 0, ""max"": 0, ""note"": ""E=1076.2 bar ok""}, ""bp1_accuracy_penalty"": {""pts"": -5, ""max"": 0, ""note"": ""plateau spans 42% of remaining stress \u2014 ok | GAM slope drops 65% in early plateau \u2014 bp1 suspect""}, ""changepoint_curvature_penalty"": {""pts"": 0, ""max"": 0, ""note"": ""d2_norm=5.01, linear_stretch=30%""}, ""slope_ratio_penalty"": {""pts"": 0, ""max"": 0, ""note"": ""plateau/elastic slope ratio=0.18 \u2014 good separation""}, ""_score_final"": {""pts"": 87, ""max"": 100, ""note"": ""no catastrophic applied""}}",47.02097011810835,0.1285172906599692,65,10,17.5,0.0,6,True,15,1800,Primospire,NMP,none,none,0.0,
"2026-09-14
16:55:35",17p5-0add-10deg-cosolv-none-bathSolv-none-0wt-45s-N2-1550s | rep 4,sample 8,100.79600394288634,715.067732682729,51.2798561494958,153.83008832352584,-120.22512013315492,0.179463667046916,0.0,-1.8741078279904304,-1.6869582167324508,,,False,22.0,"{""elastic_r2"": {""pts"": 27, ""max"": 30, ""note"": ""NRMSE-score=0.901 (RMSE=4.75, range=47.93)""}, ""plateau_r2_start"": {""pts"": 12, ""max"": 15, ""note"": ""R\u00b2(first 40%)=0.794""}, ""densification_r2"": {""pts"": 0, ""max"": 15, ""note"": ""R\u00b2=-832420.854""}, ""yield_accuracy"": {""pts"": 25, ""max"": 25, ""note"": ""elastic tail undershoots data by 0.6% of elastic range""}, ""junction_continuity"": {""pts"": 14, ""max"": 15, ""note"": ""gap=1.4%""}, ""plateau_r2_full_penalty"": {""pts"": 0, ""max"": 0, ""note"": ""R\u00b2(full)=0.902""}, ""elastic_modulus_penalty"": {""pts"": 0, ""max"": 0, ""note"": ""E=715.1 bar ok""}, ""bp1_accuracy_penalty"": {""pts"": -35, ""max"": 0, ""note"": ""plateau spans 77% of remaining stress \u2014 elastic peak likely wrong | GAM slope drops 64% in early plateau \u2014 bp1 suspect""}, ""changepoint_curvature_penalty"": {""pts"": 0, ""max"": 0, ""note"": ""d2_norm=0.00, linear_stretch=0%""}, ""slope_ratio_penalty"": {""pts"": 0, ""max"": 0, ""note"": ""plateau/elastic slope ratio=0.22 \u2014 good separation""}, ""catastrophic_slope_ordering"": {""pts"": 0, ""max"": 0, ""note"": ""densif=-120.2 <= plateau=153.8""}, ""_score_final"": {""pts"": 22, ""max"": 100, ""note"": ""after catastrophic halving""}}",43.43866334901191,-1.913530136760284,75,10,17.5,0.0,14,True,45,1550,Primospire,NMP,none,none,0.0,
"2026-09-14
16:55:35",17p5-0add-10deg-cosolv-none-bathSolv-none-0wt-45s-N2-1550s | rep 3,sample 7,95.19715338280228,210.20242168397448,138.1483000284085,-661.4911578061352,-0.1228612848575162,0.2103213510561233,0.0,-1.2930189984791012,-1.1043389092695726,,,True,73.0,"{""elastic_r2"": {""pts"": 28, ""max"": 30, ""note"": ""NRMSE-score=0.934 (RMSE=9.58, range=146.01)""}, ""plateau_r2_start"": {""pts"": 11, ""max"": 15, ""note"": ""R\u00b2(first 40%)=0.752""}, ""densification_r2"": {""pts"": 0, ""max"": 15, ""note"": ""R\u00b2=-5.304""}, ""yield_accuracy"": {""pts"": 25, ""max"": 25, ""note"": ""elastic tail overshoots data by 0.7% of elastic range""}, ""junction_continuity"": {""pts"": 9, ""max"": 15, ""note"": ""gap=6.1%""}, ""plateau_r2_full_penalty"": {""pts"": 0, ""max"": 0, ""note"": ""R\u00b2(full)=0.588""}, ""elastic_modulus_penalty"": {""pts"": 0, ""max"": 0, ""note"": ""E=210.2 bar ok""}, ""bp1_accuracy_penalty"": {""pts"": 0, ""max"": 0, ""note"": ""plateau spans -1216% of remaining stress \u2014 ok | GAM slope drops 425% in early plateau, but plateau geometry ok \u2014 no penalty""}, ""changepoint_curvature_penalty"": {""pts"": 0, ""max"": 0, ""note"": ""d2_norm=1.00, linear_stretch=100%""}, ""slope_ratio_penalty"": {""pts"": 0, ""max"": 0, ""note"": ""plateau/elastic slope ratio=-3.15 \u2014 good separation""}, ""_score_final"": {""pts"": 73, ""max"": 100, ""note"": ""no catastrophic applied""}}",45.71019164507434,-1.913530136760284,75,10,17.5,0.0,14,True,45,1550,Primospire,NMP,none,none,0.0,
"2026-09-14
16:55:35",17p5-0add-10deg-cosolv-none-bathSolv-none-0wt-45s-N2-1550s | rep 1,sample 5,93.45809713929911,433.6134730003644,35.516620181290946,187.71725347406613,264.0655402469437,0.2532223864164127,0.0,0.1620491710571967,0.4539665043905452,,,False,29.0,"{""elastic_r2"": {""pts"": 28, ""max"": 30, ""note"": ""NRMSE-score=0.919 (RMSE=3.08, range=38.01)""}, ""plateau_r2_start"": {""pts"": 0, ""max"": 15, ""note"": ""insufficient data""}, ""densification_r2"": {""pts"": 0, ""max"": 15, ""note"": ""insufficient data""}, ""yield_accuracy"": {""pts"": 25, ""max"": 25, ""note"": ""elastic tail undershoots data by 2.5% of elastic range""}, ""junction_continuity"": {""pts"": 11, ""max"": 15, ""note"": ""gap=4.1%""}, ""elastic_modulus_penalty"": {""pts"": 0, ""max"": 0, ""note"": ""E=433.6 bar ok""}, ""bp1_accuracy_penalty"": {""pts"": -35, ""max"": 0, ""note"": ""plateau spans 126% of remaining stress \u2014 elastic peak likely wrong | GAM slope drops 55% in early plateau \u2014 bp1 suspect""}, ""slope_ratio_penalty"": {""pts"": 0, ""max"": 0, ""note"": ""plateau/elastic slope ratio=0.43 \u2014 good separation""}, ""_score_final"": {""pts"": 29, ""max"": 100, ""note"": ""no catastrophic applied""}}",46.254737442112045,-1.913530136760284,75,10,17.5,0.0,14,True,45,1550,Primospire,NMP,none,none,0.0,
"2026-09-14
16:55:35",17p5-0add-10deg-cosolv-none-bathSolv-none-0wt-45s-N2-1550s | rep 2,sample 6,103.8557970299108,420.40191731850194,51.38985854312708,156.95741307461876,286.4298852856545,0.2290494147574163,0.0,0.0605573229155927,0.2868080761488646,0.5957722319744967,,False,62.0,"{""elastic_r2"": {""pts"": 28, ""max"": 30, ""note"": ""NRMSE-score=0.931 (RMSE=3.52, range=51.15)""}, ""plateau_r2_start"": {""pts"": 13, ""max"": 15, ""note"": ""R\u00b2(first 40%)=0.867""}, ""densification_r2"": {""pts"": 14, ""max"": 15, ""note"": ""R\u00b2=0.946""}, ""yield_accuracy"": {""pts"": 25, ""max"": 25, ""note"": ""elastic tail undershoots data by 3.2% of elastic range""}, ""junction_continuity"": {""pts"": 12, ""max"": 15, ""note"": ""gap=2.6%""}, ""plateau_r2_full_penalty"": {""pts"": 0, ""max"": 0, ""note"": ""R\u00b2(full)=0.919""}, ""elastic_modulus_penalty"": {""pts"": 0, ""max"": 0, ""note"": ""E=420.4 bar ok""}, ""bp1_accuracy_penalty"": {""pts"": -30, ""max"": 0, ""note"": ""plateau spans 68% of remaining stress \u2014 elastic peak likely wrong | GAM slope stable in early plateau (drop=36%) \u2014 ok""}, ""changepoint_curvature_penalty"": {""pts"": 0, ""max"": 0, ""note"": ""d2_norm=1.95, linear_stretch=47%""}, ""slope_ratio_penalty"": {""pts"": 0, ""max"": 0, ""note"": ""plateau/elastic slope ratio=0.37 \u2014 good separation""}, ""_score_final"": {""pts"": 62, ""max"": 100, ""note"": ""no catastrophic applied""}}",46.69899392711761,-1.913530136760284,75,10,17.5,0.0,14,True,45,1550,Primospire,NMP,none,none,0.0,
"2026-09-14
